Repository: stloendays/Catalyst-Essay

# Catalyst-Essay

**From atomic catalyst ranking to industrial decision-making.**

> Working on the paper from a cloud session: start with [`docs/CLOUD_WORKING_GUIDE.md`](docs/CLOUD_WORKING_GUIDE.md)
> (frozen version `freeze/field-2026-10-12`, manuscript sources, the private source archives and the rules for edits).

Catalyst discovery is usually optimized with atomic-scale or intrinsic-performance proxies, while deployment is decided by reactor, process and economic constraints. This project studies how catalyst rankings propagate across those scales, where the ranking changes, and how an industrial target can be mapped backward into a required catalyst-property region.

```text
Forward propagation
atomic descriptor / activity
    -> microkinetics
    -> catalyst productivity and inventory
    -> reactor / process optimization
    -> economics
    -> industrial ranking

Backward design
industrial target
    -> required catalyst-property improvement
    -> scaling-consistent reachable region

Decision-aware computation
current evidence
    -> choose the next admissible scientific action
    -> update ranking / feasibility / reachability
    -> stop, continue or redirect
```

## Main results

### NH3: decision-frontier ranking inversion

Under the **ammonia process–economics model**:

```text
intrinsic activity:  Ru > Os > Fe
economic ranking:    Fe > Ru > Os
```

| Catalyst | Cost (USD/t NH3) |
|---|---:|
| Fe | **15.292** |
| Ru | **22.031** |
| Os | **25.832** |

The Top-3 Spearman correlation is **-0.50**, while the raw full-15-metal correlation is **0.929**.

# Literature extraction agent: CO2-to-methanol catalyst records

First component of the agent that enlarges the methanol catalyst candidate set from the literature.
It turns a paper (DOI) into structured catalyst x condition records with the inputs the methanol plant
model needs (`data/meoh/`, `analysis/meoh_measurement_mc_2026_10_05/`), and measures its own accuracy
against TheMeCat v1 (Toldy et al., *Sci. Data* 2026, CC-BY-4.0) and a manual transcription of
Gothe et al. 2025 Table 4.

## Status (2026-10-05)

| Step | Papers |
|---|---|
| Pilot set chosen | 13 DOIs (12 TheMeCat + Gothe 2025) |
| PDFs retrieved by nus-fetch | 11 (10 TheMeCat + Gothe). The other TheMeCat candidates are ScienceDirect, which nus-fetch marks `manual` (publisher bot check) |
| Extracted with gpt-5.5, first batch | 4: Gothe 2025, Wu 2017, Bansode 2013, Wang 2017 (RSC Adv.); OpenAI API, chat completions |
| Extracted with gpt-5.5, second batch | 7: Samson 2014, Chen 2019 (ACS Catal.), Wang 2017 (Sci. Adv.), Chen 2024 (Angew.), Yang 2024 (ChemPhysChem), Chen 2019 (Energy Technol.), Bahruji 2016; `--api-yes` route (local API-YES gateway, streamed Responses API), same prompt and schema |
| Extracted with gpt-5.5, third batch | 9 ScienceDirect papers downloaded by hand and re-identified by the DOI printed in each PDF: Rui 2017, Ghosh 2022, Sharma 2023, Zaman 2023, Ota 2012, Jiang 2020, Hou 2024, Shi 2020, Chou 2019; `--api-yes` route |
| Adjudicated against the PDFs | all 20 |
| Recall passes (figures, SI, SI figures) | all 20 papers; SI obtained for 19 (Shi 2020 has none on the public CDN) |

The first batch stopped when the OpenAI organisation ran out of credit (HTTP 429 `insufficient_quota`).
The second batch was extracted later through the local gateway. All 11 papers were then scored with the same `normalize.py` and `evaluate.py`.
Every mismatch was checked in the PDF: TheMeCat errors go to `eval/themecat_errata.csv`, extraction errors to `eval/field_mismatch_review.csv` and `eval/unmatched_review.csv`.
The current results are in "Recall passes". The 20-paper single-pass results, the 11-paper results and the 4-paper first run are kept below as the earlier stages.

#### SI files

| Status | DOIs |
|---|---|
| Obtained, public CDN (Elsevier mmc1, Word or PDF) | 10.1016/j.apcata.2019.117144, j.apcatb.2017.06.069, j.cej.2022.135090, j.fuel.2022.125878, j.fuel.2023.127927, j.jcat.2012.05.020, j.jcat.2016.03.017, j.jcat.2020.01.014, j.jes.2023.05.010 |
| Obtained through the publisher page (EZproxy, nus-fetch profile, read-only) | 10.1021/acs.iecr.7b01464, acscatal.5c05984, acscatal.9b01869, cs500979c (2 files); 10.1039/c2cy20604h, c6ra28305e; 10.1002/anie.202401168, cphc.202300530, ente.201800747; 10.1126/sciadv.1701290 |
| Not found / manual check | 10.1016/j.jscs.2019.09.002 (Shi 2020): no mmc file on the public CDN; the ScienceDirect page is bot-checked and was not automated. The article may have no SI |

No bot check was met on any SI download.

## Files

| Path | Content |
|---|---|
| `dois_pilot.txt`, `dois_backup.txt`, `dois_backup2.txt` | Pilot and substitute DOI lists |
| `fetch_manifest.json` | Retrieval status per DOI |
| `schema.json` (from `make_schema.py`) | Extraction schema |
| `out/raw/*.json` | Raw model output per paper (with `_meta` usage) |
| `out/records_normalized.csv` | Records on the model basis |
| `out/token_usage.csv` | One row per API call |

File: agent/extraction/out/raw_si/10_1016_j_fuel_2023_127927.json (part 1 of 2)
{
 "doi": "10.1016/j.fuel.2023.127927",
 "title": "Elucidating the promoting role of Ca on PdZn/CeO2 catalyst for CO2 valorization to methanol",
 "records": [
  {
   "entry_label": "SI Fig. SF8, 0.3Ca-PZC leftmost point",
   "catalyst_name": "0.3Ca-PZC",
   "composition": "SEM-EDX mass %: Ca 0.29, Pd 7.74, Zn 4.48, Ce 85.64",
   "components": [
    {
     "component": "Pd",
     "role": "active_metal",
     "loading": {
      "value": 7.74,
      "unit": "Mass %",
      "qualifier": "=",
      "location": "SI Supplementary Table 1",
      "page": 9
     }
    },
    {
     "component": "Zn",
     "role": "promoter",
     "loading": {
      "value": 4.48,
      "unit": "Mass %",
      "qualifier": "=",
      "location": "SI Supplementary Table 1",
      "page": 9
     }
    },
    {
     "component": "Ca",
     "role": "promoter",
     "loading": {
      "value": 0.29,
      "unit": "Mass %",
      "qualifier": "=",
      "location": "SI Supplementary Table 1",
      "page": 9
     }
    },
    {
     "component": "CeO2",
     "role": "support",
     "loading": {
      "value": null,
      "unit": null,
      "qualifier": null,
      "location": "SI Supplementary Table 1",
      "page": 9
     }
    }
   ],
   "support": "CeO2",
   "promoters": [
    "Ca",
    "Zn"
   ],
   "preparation": "Catalyst samples were prepared using 8.1 wt% Pd and 5 wt% Zn over CeO2 with corresponding calcium loading.",
   "temperature": {
    "value": null,
    "unit": "°C",
    "qualifier": null,
    "location": "SI Figure SF8; arrow indicates 220°C to 270°C but individual points are not labelled",
    "page": 10
   },
   "pressure": {
    "value": null,
    "unit": null,
    "qualifier": null,
    "location": null,
    "page": null
   },
   "h2_co2_ratio": {
    "value": null,
    "unit": null,
    "qualifier": null,
    "location": null,
    "page": null
   },
   "feed_composition": null,
   "ghsv": {
    "value": null,
    "unit": null,
    "qualifier": null,
    "location": null,
    "page": null
   },
   "ghsv_basis": "unspecified",
   "catalyst_mass": {
    "value": null,
    "unit": null,
    "qualifier": null,
    "location": null,
    "page": null
   },
   "total_flow": {
    "value": null,
    "unit": null,
    "qualifier": null,
    "location": null,
    "page": null
   },
   "time_on_stream": {
    "value": null,
    "unit": null,
    "qualifier": null,
    "location": null,
    "page": null
   },
   "co2_conversion": {
    "value": 10.9,
    "unit": "%",
    "qualifier": "~",
    "location": "SI Figure SF8",
    "page": 10
   },
   "selectivity_ch3oh": {
    "value": 98.4,
    "unit": "%",
    "qualifier": "~",
    "location": "SI Figure SF8",
    "page": 10
   },
   "selectivity_co": {
    "value": null,
    "unit": null,
    "qualifier": null,
    "location": null,
    "page": null
   },
   "selectivity_ch4": {
    "value": null,
    "unit": null,
    "qualifier": null,
    "location": null,
    "page": null
   },
   "selectivity_basis": "unspecified",
   "methanol_sty": {
    "value": null,
    "unit": null,
    "qualifier": null,
    "location": null,
    "page": null
   },
   "sty_basis": "unspecified",
   "data_source_type": "figure",
   "primary_location": "SI Figure SF8",
   "primary_page": 10,
   "notes": "Individual temperature/conditions for this point are not labelled in the SI figure."
  },
  {
   "entry_label": "SI Fig. SF8, 0.3Ca-PZC point 2",
   "catalyst_name": "0.3Ca-PZC",
   "composition": "SEM-EDX mass %: Ca 0.29, Pd 7.74, Zn 4.48, Ce 85.64",
   "components": [
    {
     "component": "Pd",
     "role": "active_metal",
     "loading": {
      "value": 7.74,
      "unit": "Mass %",
      "qualifier": "=",
      "location": "SI Supplementary Table 1",
      "page": 9
     }
    },
    {
     "component": "Zn",
     "role": "promoter",
     "loading": {
      "value": 4.48,
      "unit": "Mass %",
      "qualifier": "=",
      "location": "SI Supplementary Table 1",
      "page": 9
     }
    },
    {
     "component": "Ca",
     "role": "promoter",
     "loading": {
      "value": 0.29,
      "unit": "Mass %",
      "qualifier": "=",
      "location": "SI Supplementary Table 1",
      "page": 9
     }
    },
    {
     "component": "CeO2",
     "role": "support",
     "loading": {
      "value": null,
      "unit": null,
      "qualifier": null,
      "location": "SI Supplementary Table 1",
      "page": 9
     }
    }
   ],
   "support": "CeO2",
   "promoters": [
    "Ca",
    "Zn"
   ],
   "preparation": "Catalyst samples were prepared using 8.1 wt% Pd and 5 wt% Zn over CeO2 with corresponding calcium loading.",
   "temperature": {
    "value": null,
    "unit": "°C",
    "qualifier": null,
    "location": "SI Figure SF8; arrow indicates 220°C to 270°C but individual points are not labelled",
    "page": 10
   },
   "pressure": {
    "value": null,
    "unit": null,
    "qualifier": null,
    "location": null,
    "page": null
   },
   "h2_co2_ratio": {
    "value": null,
    "unit": null,
    "qualifier": null,
    "location": null,
    "page": null
   },
   "feed_composition": null,
   "ghsv": {
    "value": null,
    "unit": null,
    "qualifier": null,
    "location": null,
    "page": null
   },
   "ghsv_basis": "unspecified",
   "catalyst_mass": {
    "value": null,
    "unit": null,
    "qualifier": null,
    "location": null,
    "page": null
   },
   "total_flow": {
    "value": null,
    "unit": null,
    "qualifier": null,
    "location": null,
    "page": null
   },
   "time_on_stream": {
    "value": null,
    "unit": null,
    "qualifier": null,
    "location": null,
    "page": null
   },
   "co2_conversion": {
    "value": 12.0,
    "unit": "%",
    "qualifier": "~",
    "location": "SI Figure SF8",
    "page": 10
   },
   "selectivity_ch3oh": {
    "value": 95.8,
    "unit": "%",
    "qualifier": "~",
    "location": "SI Figure SF8",
    "page": 10
   },
   "selectivity_co": {
    "value": null,
    "unit": null,
    "qualifier": null,
    "location": null,
    "page": null
   },
   "selectivity_ch4": {
    "value": null,
    "unit": null,
    "qualifier": null,
    "location": null,
    "page": null
   },
   "selectivity_basis": "unspecified",
   "methanol_sty": {
    "value": null,
    "unit": null,
    "qualifier": null,
    "location": null,
    "page": null
   },
   "sty_basis": "unspecified",
   "data_source_type": "figure",
   "primary_location": "SI Figure SF8",
   "primary_page": 10,
   "notes": "Individual temperature/conditions for this point are not labelled in the SI figure."
  },
  {
   "entry_label": "SI Fig. SF8, 0.3Ca-PZC point 3",
   "catalyst_name": "0.3Ca-PZC",
   "composition": "SEM-EDX mass %: Ca 0.29, Pd 7.74, Zn 4.48, Ce 85.64",
   "components": [
    {
     "component": "Pd",
     "role": "active_metal",
     "loading": {
      "value": 7.74,
      "unit": "Mass %",
      "qualifier": "=",
      "location": "SI Supplementary Table 1",
      "page": 9
     }
    },
    {
     "component": "Zn",
     "role": "promoter",
     "loading": {
      "value": 4.48,
      "unit": "Mass %",
      "qualifier": "=",
      "location": "SI Supplementary Table 1",
      "page": 9
     }
    },
    {
     "component": "Ca",
     "role": "promoter",
     "loading": {
      "value": 0.29,
      "unit": "Mass %",
      "qualifier": "=",
      "location": "SI Supplementary Table 1",
      "page": 9
     }
    },
    {
     "component": "CeO2",
     "role": "support",
     "loading": {
      "value": null,
      "unit": null,
      "qualifier": null,
      "location": "SI Supplementary Table 1",
      "page": 9
     }
    }
   ],
   "support": "CeO2",
   "promoters": [
    "Ca",
    "Zn"
   ],
   "preparation": "Catalyst samples were prepared using 8.1 wt% Pd and 5 wt% Zn over CeO2 with corresponding calcium loading.",
   "temperature": {
    "value": null,
    "unit": "°C",
    "qualifier": null,
    "location": "SI Figure SF8; arrow indicates 220°C to 270°C but individual points are not labelled",
    "page": 10
   },
   "pressure": {
    "value": null,
    "unit": null,
    "qualifier": null,
    "location": null,
    "page": null
   },
   "h2_co2_ratio": {
    "value": null,
    "unit": null,
    "qualifier": null,
    "location": null,
    "page": null
   },
   "feed_composition": null,
   "ghsv": {
    "value": null,
    "unit": null,
    "qualifier": null,
    "location": null,
    "page": null
   },
   "ghsv_basis": "unspecified",
   "catalyst_mass": {
    "value": null,
    "unit": null,
    "qualifier": null,
    "location": null,
    "page": null
   },
   "total_flow": {
    "value": null,
    "unit": null,
    "qualifier": null,
    "location": null,
    "page": null
   },
   "time_on_stream": {
    "value": null,
    "unit": null,
    "qualifier": null,
    "location": null,
    "page": null
   },
   "co2_conversion": {
    "value": 14.1,
    "unit": "%",
    "qualifier": "~",
    "location": "SI Figure SF8",
    "page": 10
   },
   "selectivity_ch3oh": {
    "value": 87.7,
    "unit": "%",
    "qualifier": "~",
    "location": "SI Figure SF8",
    "page": 10
   },
   "selectivity_co": {
    "value": null,
    "unit": null,
    "qualifier": null,
    "location": null,
    "page": null
   },
   "selectivity_ch4": {
    "value": null,
    "unit": null,
    "qualifier": null,
    "location": null,
    "page": null
   },
   "selectivity_basis": "unspecified",
   "methanol_sty": {
    "value": null,
    "unit": null,
    "qualifier": null,
    "location": null,
    "page": null
   },
   "sty_basis": "unspecified",
   "data_source_type": "figure",
   "primary_location": "SI Figure SF8",
   "primary_page": 10,
   "notes": "Individual temperature/conditions for this point are not labelled in the SI figure."
  },
  {
   "entry_label": "SI Fig. SF8, 0.3Ca-PZC rightmost point",
   "catalyst_name": "0.3Ca-PZC",
   "composition": "SEM-EDX mass %: Ca 0.29, Pd 7.74, Zn 4.48, Ce 85.64",
   "components": [
    {
     "component": "Pd",
     "role": "active_metal",
     "loading": {
      "value": 7.74,
      "unit": "Mass %",
      "qualifier": "=",
      "location": "SI Supplementary Table 1",
      "page": 9
     }
    },
    {
     "component": "Zn",
     "role": "promoter",
     "loading": {
      "value": 4.48,
      "unit": "Mass %",
      "qualifier": "=",
      "location": "SI Supplementary Table 1",
      "page": 9
     }
    },
    {
     "component": "Ca",
     "role": "promoter",
     "loading": {
      "value": 0.29,
      "unit": "Mass %",
      "qualifier": "=",
      "location": "SI Supplementary Table 1",
      "page": 9
     }
    },
    {
     "component": "CeO2",
     "role": "support",
     "loading": {
      "value": null,
      "unit": null,
      "qualifier": null,
      "location": "SI Supplementary Table 1",
      "page": 9
     }
    }
   ],
   "support": "CeO2",
   "promoters": [
    "Ca",
    "Zn"
   ],
   "preparation": "Catalyst samples were prepared using 8.1 wt% Pd and 5 wt% Zn over CeO2 with corresponding calcium loading.",
   "temperature": {
    "value": null,
    "unit": "°C",
    "qualifier": null,
    "location": "SI Figure SF8; arrow indicates 220°C to 270°C but individual points are not labelled",
    "page": 10
   },
   "pressure": {
    "value": null,
    "unit": null,
    "qualifier": null,
    "location": null,
    "page": null
   },
   "h2_co2_ratio": {
    "value": null,
    "unit": null,
    "qualifier": null,
    "location": null,
    "page": null
   },
   "feed_composition": null,
   "ghsv": {
    "value": null,
    "unit": null,
    "qualifier": null,
    "location": null,
    "page": null
   },
   "ghsv_basis": "unspecified",
   "catalyst_mass": {
    "value": null,
    "unit": null,
    "qualifier": null,
    "location": null,
    "page": null
   },
   "total_flow": {
    "value": null,
    "unit": null,
    "qualifier": null,
    "location": null,
    "page": null
   },
   "time_on_stream": {
    "value": null,
    "unit": null,
    "qualifier": null,
    "location": null,
    "page": null
   },
   "co2_conversion": {
    "value": 15.0,
    "unit": "%",
    "qualifier": "~",
    "location": "SI Figure SF8",
    "page": 10
   },
   "selectivity_ch3oh": {
    "value": 79.3,
    "unit": "%",
    "qualifier": "~",
    "location": "SI Figure SF8",
    "page": 10
   },
   "selectivity_co": {
    "value": null,
    "unit": null,
    "qualifier": null,
    "location": null,
    "page": null
   },
   "selectivity_ch4": {
    "value": null,
    "unit": null,
    "qualifier": null,
    "location": null,
    "page": null
   },
   "selectivity_basis": "unspecified",
   "methanol_sty": {
    "value": null,
    "unit": null,
    "qualifier": null,
    "location": null,
    "page": null
   },
   "sty_basis": "unspecified",
   "data_source_type": "figure",
   "primary_location": "SI Figure SF8",
   "primary_page": 10,
   "notes": "Individual temperature/conditions for this point are not labelled in the SI figure."
  },
  {
   "entry_label": "SI Fig. SF8, 0.5Ca-PZC leftmost point",
   "catalyst_name": "0.5Ca-PZC",
   "composition": "SEM-EDX mass %: Ca 0.53, Pd 8.07, Zn 5.59, Ce 83.80",
   "components": [
    {
     "component": "Pd",
     "role": "active_metal",
     "loading": {
      "value": 8.07,
      "unit": "Mass %",
      "qualifier": "=",
      "location": "SI Supplementary Table 1",
      "page": 9
     }
    },
    {
     "component": "Zn",
     "role": "promoter",
     "loading": {
      "value": 5.59,
      "unit": "Mass %",
      "qualifier": "=",
      "location": "SI Supplementary Table 1",
      "page": 9
     }
    },
    {
     "component": "Ca",
     "role": "promoter",
     "loading": {
      "value": 0.53,
      "unit": "Mass %",
      "qualifier": "=",
      "location": "SI Supplementary Table 1",
      "page": 9
     }
    },
    {
     "component": "CeO2",
     "role": "support",
     "loading": {
      "value": null,
      "unit": null,
      "qualifier": null,
      "location": "SI Supplementary Table 1",
      "page": 9
     }
    }
   ],
   "support": "CeO2",
   "promoters": [
    "Ca",
    "Zn"
   ],
   "preparation": "Catalyst samples were prepared using 8.1 wt% Pd and 5 wt% Zn over CeO2 with corresponding calcium loading.",
   "temperature": {
    "value": null,
    "unit": "°C",
    "qualifier": null,
    "location": "SI Figure SF8; arrow indicates 220°C to 270°C but individual points are not labelled",
    "page": 10
   },
   "pressure": {
    "value": null,
    "unit": null,
    "qualifier": null,
    "location": null,
    "page": null
   },
   "h2_co2_ratio": {
    "value": null,
    "unit": null,
    "qualifier": null,
    "location": null,
    "page": null
   },
   "feed_composition": null,
   "ghsv": {
    "value": null,
    "unit": null,
    "qualifier": null,
    "location": null,
    "page": null
   },
   "ghsv_basis": "unspecified",
   "catalyst_mass": {
    "value": null,
    "unit": null,
    "qualifier": null,
    "location": null,
    "page": null
   },
   "total_flow": {
    "value": null,
    "unit": null,
    "qualifier": null,
    "location": null,
    "page": null
   },
   "time_on_stream": {
    "value": null,
    "unit": null,
    "qualifier": null,
    "location": null,
    "page": null
   },
   "co2_conversion": {
    "value": 14.0,
    "unit": "%",
    "qualifier": "~",
    "location": "SI Figure SF8",
    "page": 10
   },
   "selectivity_ch3oh": {
    "value": 96.0,
    "unit": "%",
    "qualifier": "~",
    "location": "SI Figure SF8",
    "page": 10
   },
   "selectivity_co": {
    "value": null,
    "unit": null,
    "qualifier": null,
    "location": null,
    "page": null
   },
   "selectivity_ch4": {
    "value": null,
    "unit": null,
    "qualifier": null,
    "location": null,
    "page": null
   },
   "selectivity_basis": "unspecified",
   "methanol_sty": {
    "value": null,
    "unit": null,
    "qualifier": null,
    "location": null,
    "page": null
   },
   "sty_basis": "unspecified",
   "data_source_type": "figure",
   "primary_location": "SI Figure SF8",
   "primary_page": 10,
   "notes": "Individual temperature/conditions for this point are not labelled in the SI figure."
  },
  {
   "entry_label": "SI Fig. SF8, 0.5Ca-PZC point 2",
   "catalyst_name": "0.5Ca-PZC",
   "composition": "SEM-EDX mass %: Ca 0.53, Pd 8.07, Zn 5.59, Ce 83.80",
   "components": [
    {
     "component": "Pd",
     "role": "active_metal",
     "loading": {
      "value": 8.07,
      "unit": "Mass %",
      "qualifier": "=",
      "location": "SI Supplementary Table 1",
      "page": 9
     }
    },
    {
     "component": "Zn",
     "role": "promoter",
     "loading": {
      "value": 5.59,
      "unit": "Mass %",
      "qualifier": "=",
      "location": "SI Supplementary Table 1",
      "page": 9
     }
    },
    {
     "component": "Ca",
     "role": "promoter",
     "loading": {
      "value": 0.53,
      "unit": "Mass %",
      "qualifier": "=",
      "location": "SI Supplementary Table 1",
      "page": 9
     }
    },
    {
     "component": "CeO2",
     "role": "support",
     "loading": {
      "value": null,
      "unit": null,
      "qualifier": null,
      "location": "SI Supplementary Table 1",
      "page": 9
     }
    }
   ],
   "support": "CeO2",
   "promoters": [
    "Ca",
    "Zn"
   ],
   "preparation": "Catalyst samples were prepared using 8.1 wt% Pd and 5 wt% Zn over CeO2 with corresponding calcium loading.",
   "temperature": {
    "value": null,
    "unit": "°C",
    "qualifier": null,
    "location": "SI Figure SF8; arrow indicates 220°C to 270°C but individual points are not labelled",
    "page": 10
   },
   "pressure": {
    "value": null,
    "unit": null,
    "qualifier": null,
    "location": null,
    "page": null
   },
   "h2_co2_ratio": {
    "value": null,
    "unit": null,
    "qualifier": null,
    "location": null,
    "page": null
   },
   "feed_composition": null,
   "ghsv": {
    "value": null,
    "unit": null,
    "qualifier": null,
    "location": null,
    "page": null
   },
   "ghsv_basis": "unspecified",
   "catalyst_mass": {
    "value": null,
    "unit": null,
    "qualifier": null,
    "location": null,
    "page": null
   },
   "total_flow": {
    "value": null,
    "unit": null,
    "qualifier": null,
    "location": null,
    "page": null
   },
   "time_on_stream": {
    "value": null,
    "unit": null,
    "qualifier": null,
    "location": null,
    "page": null
   },
   "co2_conversion": {
    "value": 16.3,
    "unit": "%",
    "qualifier": "~",
    "location": "SI Figure SF8",
    "page": 10
   },
   "selectivity_ch3oh": {
    "value": 95.0,
    "unit": "%",
    "qualifier": "~",
    "location": "SI Figure SF8",
    "page": 10
   },
   "selectivity_co": {
    "value": null,
    "unit": null,
    "qualifier": null,
    "location": null,
    "page": null
   },
   "selectivity_ch4": {
    "value": null,
    "unit": null,
    "qualifier": null,
    "location": null,
    "page": null
   },
   "selectivity_basis": "unspecified",
   "methanol_sty": {
    "value": null,
    "unit": null,
    "qualifier": null,
    "location": null,
    "page": null
   },
   "sty_basis": "unspecified",
   "data_source_type": "figure",
   "primary_location": "SI Figure SF8",
   "primary_page": 10,
   "notes": "Individual temperature/conditions for this point are not labelled in the SI figure."
  },
  {
   "entry_label": "SI Fig. SF8, 0.5Ca-PZC point 3",
   "catalyst_name": "0.5Ca-PZC",
   "composition": "SEM-EDX mass %: Ca 0.53, Pd 8.07, Zn 5.59, Ce 83.80",
   "components": [
    {
     "component": "Pd",
     "role": "active_metal",
     "loading": {
      "value": 8.07,
      "unit": "Mass %",
      "qualifier": "=",
      "location": "SI Supplementary Table 1",
      "page": 9
     }
    },
    {
     "component": "Zn",
     "role": "promoter",
     "loading": {
      "value": 5.59,
      "unit": "Mass %",
      "qualifier": "=",
      "location": "SI Supplementary Table 1",
      "page": 9
     }
    },
    {
     "component": "Ca",
     "role": "promoter",
     "loading": {
      "value": 0.53,
      "unit": "Mass %",
      "qualifier": "=",
      "location": "SI Supplementary Table 1",
      "page": 9
     }
    },
    {
     "component": "CeO2",
     "role": "support",
     "loading": {
      "value": null,
      "unit": null,
      "qualifier": null,
      "location": "SI Supplementary Table 1",
      "page": 9
     }
    }
   ],
   "support": "CeO2",
   "promoters": [
    "Ca",
    "Zn"
   ],
   "preparation": "Catalyst samples were prepared using 8.1 wt% Pd and 5 wt% Zn over CeO2 with corresponding calcium loading.",
   "temperature": {
    "value": null,
    "unit": "°C",
    "qualifier": null,
    "location": "SI Figure SF8; arrow indicates 220°C to 270°C but individual points are not labelled",
    "page": 10
   },
   "pressure": {
    "value": null,
    "unit": null,
    "qualifier": null,
    "location": null,
    "page": null
   },
   "h2_co2_ratio": {
    "value": null,
    "unit": null,
    "qualifier": null,
    "location": null,
    "page": null
   },
   "feed_composition": null,
   "ghsv": {
    "value": null,
    "unit": null,
    "qualifier": null,
    "location": null,
    "page": null
   },
   "ghsv_basis": "unspecified",
   "catalyst_mass": {
    "value": null,
    "unit": null,
    "qualifier": null,
    "location": null,
    "page": null
   },
   "total_flow": {
    "value": null,
    "unit": null,
    "qualifier": null,
    "location": null,
    "page": null
   },
   "time_on_stream": {
    "value": null,
    "unit": null,
    "qualifier": null,
    "location": null,
    "page": null
   },
   "co2_conversion": {
    "value": 17.1,
    "unit": "%",
    "qualifier": "~",
    "location": "SI Figure SF8",
    "page": 10
   },
   "selectivity_ch3oh": {
    "value": 77.5,
    "unit": "%",
    "qualifier": "~",
    "location": "SI Figure SF8",
    "page": 10
   },
   "selectivity_co": {
    "value": null,
    "unit": null,
    "qualifier": null,
    "location": null,
    "page": null
   },
   "selectivity_ch4": {
    "value": null,
    "unit": null,
    "qualifier": null,
    "location": null,
    "page": null
   },
   "selectivity_basis": "unspecified",
   "methanol_sty": {
    "value": null,
    "unit": null,
    "qualifier": null,
    "location": null,
    "page": null
   },
   "sty_basis": "unspecified",
   "data_source_type": "figure",
   "primary_location": "SI Figure SF8",
   "primary_page": 10,
   "notes": "Individual temperature/conditions for this point are not labelled in the SI figure."
  },
  {
   "entry_label": "SI Fig. SF8, 0.5Ca-PZC rightmost point",
   "catalyst_name": "0.5Ca-PZC",
   "composition": "SEM-EDX mass %: Ca 0.53, Pd 8.07, Zn 5.59, Ce 83.80",
   "components": [
    {
     "component": "Pd",
     "role": "active_metal",
     "loading": {
      "value": 8.07,
      "unit": "Mass %",
      "qualifier": "=",
      "location": "SI Supplementary Table 1",
      "page": 9
     }
    },
    {
     "component": "Zn",
     "role": "promoter",
     "loading": {
      "value": 5.59,
      "unit": "Mass %",
      "qualifier": "=",
      "location": "SI Supplementary Table 1",
      "page": 9
     }
    },
    {
     "component": "Ca",
     "role": "promoter",
     "loading": {
      "value": 0.53,
      "unit": "Mass %",
      "qualifier": "=",
      "location": "SI Supplementary Table 1",
      "page": 9
     }
    },
    {
     "component": "CeO2",
     "role": "support",
     "loading": {
      "value": null,
      "unit": null,
      "qualifier": null,
      "location": "SI Supplementary Table 1",
      "page": 9
     }
    }
   ],
   "support": "CeO2",
   "promoters": [
    "Ca",
    "Zn"
   ],
   "preparation": "Catalyst samples were prepared using 8.1 wt% Pd and 5 wt% Zn over CeO2 with corresponding calcium loading.",
   "temperature": {
    "value": null,
    "unit": "°C",
    "qualifier": null,
    "location": "SI Figure SF8; arrow indicates 220°C to 270°C but individual points are not labelled",
    "page": 10
   },
   "pressure": {
    "value": null,
    "unit": null,
    "qualifier": null,
    "location": null,
    "page": null
   },
   "h2_co2_ratio": {
    "value": null,
    "unit": null,
    "qualifier": null,
    "location": null,
    "page": null
   },
   "feed_composition": null,
   "ghsv": {
    "value": null,
    "unit": null,
    "qualifier": null,
    "location": null,
    "page": null
   },
   "ghsv_basis": "unspecified",
   "catalyst_mass": {
    "value": null,
    "unit": null,
    "qualifier": null,
    "location": null,
    "page": null
   },
   "total_flow": {
    "value": null,
    "unit": null,
    "qualifier": null,
    "location": null,
    "page": null
   },
   "time_on_stream": {
    "value": null,
    "unit": null,
    "qualifier": null,
    "location": null,
    "page": null
   },
   "co2_conversion": {
    "value": 17.8,
    "unit": "%",
    "qualifier": "~",
    "location": "SI Figure SF8",
    "page": 10
   },
   "selectivity_ch3oh": {
    "value": 63.5,
    "unit": "%",
    "qualifier": "~",
    "location": "SI Figure SF8",
    "page": 10
   },
   "selectivity_co": {
    "value": null,
    "unit": null,
    "qualifier": null,
    "location": null,
    "page": null
   },
   "selectivity_ch4": {
    "value": null,
    "unit": null,
    "qualifier": null,
    "location": null,
    "page": null
   },
   "selectivity_basis": "unspecified",
   "methanol_sty": {
    "value": null,
    "unit": null,
    "qualifier": null,
    "location": null,
    "page": null
   },
   "sty_basis": "unspecified",
   "data_source_type": "figure",
   "primary_location": "SI Figure SF8",
   "primary_page": 10,
   "notes": "Individual temperature/conditions for this point are not labelled in the SI figure."
  },
  {
   "entry_label": "SI Fig. SF8, 0.7Ca-PZC leftmost point",
   "catalyst_name": "0.7Ca-PZC",
   "composition": "SEM-EDX mass %: Ca 0.80, Pd 7.51, Zn 5.33, Ce 84.90",
   "components": [
    {
     "component": "Pd",
     "role": "active_metal",
     "loading": {
      "value": 7.51,
      "unit": "Mass %",
      "qualifier": "=",
      "location": "SI Supplementary Table 1",
      "page": 9
     }
    },
    {
     "component": "Zn",
     "role": "promoter",
     "loading": {
      "value": 5.33,
      "unit": "Mass %",
      "qualifier": "=",
      "location": "SI Supplementary Table 1",
      "page": 9
     }
    },
    {
     "component": "Ca",
     "role": "promoter",
     "loading": {
      "value": 0.8,
      "unit": "Mass %",
      "qualifier": "=",
      "location": "SI Supplementary Table 1",
      "page": 9
     }
    },
    {
     "component": "CeO2",
     "role": "support",
     "loading": {
      "value": null,
      "unit": null,
      "qualifier": null,
      "location": "SI Supplementary Table 1",
      "page": 9
     }
    }
   ],
   "support": "CeO2",
   "promoters": [
    "Ca",
    "Zn"
   ],
   "preparation": "Catalyst samples were prepared using 8.1 wt% Pd and 5 wt% Zn over CeO2 with corresponding calcium loading.",
   "temperature": {
    "value": null,
    "unit": "°C",
    "qualifier": null,
    "location": "SI Figure SF8; arrow indicates 220°C to 270°C but individual points are not labelled",
    "page": 10
   },
   "pressure": {
    "value": null,
    "unit": null,
    "qualifier": null,
    "location": null,
    "page": null
   },
   "h2_co2_ratio": {
    "value": null,
    "unit": null,
    "qualifier": null,
    "location": null,
    "page": null
   },
   "feed_composition": null,
   "ghsv": {
    "value": null,
    "unit": null,
    "qualifier": null,
    "location": null,
    "page": null
   },
   "ghsv_basis": "unspecified",
   "catalyst_mass": {
    "value": null,
    "unit": null,
    "qualifier": null,
    "location": null,
    "page": null
   },
   "total_flow": {
    "value": null,
    "unit": null,
    "qualifier": null,
    "location": null,
    "page": null
   },
   "time_on_stream": {
    "value": null,
    "unit": null,
    "qualifier": null,
    "location": null,
    "page": null
   },
   "co2_conversion": {
    "value": 14.4,
    "unit": "%",
    "qualifier": "~",
    "location": "SI Figure SF8",
    "page": 10
   },
   "selectivity_ch3oh": {
    "value": 98.2,
    "unit": "%",
    "qualifier": "~",
    "location": "SI Figure SF8",
    "page": 10
   },
   "selectivity_co": {
    "value": null,
    "unit": null,
    "qualifier": null,
    "location": null,
    "page": null
   },
   "selectivity_ch4": {
    "value": null,
    "unit": null,
    "qualifier": null,
    "location": null,
    "page": null
   },
   "selectivity_basis": "unspecified",
   "methanol_sty": {
    "value": null,
    "unit": null,
    "qualifier": null,
    "location": null,
    "page": null
   },
   "sty_basis": "unspecified",
   "data_source_type": "figure",
   "primary_location": "SI Figure SF8",
   "primary_page": 10,
   "notes": "Individual temperature/conditions for this point are not labelled in the SI figure."
  },
  {
   "entry_label": "SI Fig. SF8, 0.7Ca-PZC point 2",
   "catalyst_name": "0.7Ca-PZC",
   "composition": "SEM-EDX mass %: Ca 0.80, Pd 7.51, Zn 5.33, Ce 84.90",
   "components": [
    {
     "component": "Pd",
     "role": "active_metal",
     "loading": {
      "value": 7.51,
      "unit": "Mass %",
      "qualifier": "=",
      "location": "SI Supplementary Table 1",
      "page": 9
     }
    },
    {
     "component": "Zn",
     "role": "promoter",
     "loading": {
      "value": 5.33,
      "unit": "Mass %",
      "qualifier": "=",
      "location": "SI Supplementary Table 1",
      "page": 9
     }
    },
    {
     "component": "Ca",
     "role": "promoter",
     "loading": {
      "value": 0.8,
      "unit": "Mass %",
      "qualifier": "=",
      "location": "SI Supplementary Table 1",
      "page": 9
     }
    },
    {
     "component": "CeO2",
     "role": "support",
     "loading": {
      "value": null,
      "unit": null,
      "qualifier": null,
      "location": "SI Supplementary Table 1",
      "page": 9
     }
    }
   ],
   "support": "CeO2",
   "promoters": [
    "Ca",
    "Zn"
   ],
   "preparation": "Catalyst samples were prepared using 8.1 wt% Pd and 5 wt% Zn over CeO2 with corresponding calcium loading.",
   "temperature": {
    "value": null,
    "unit": "°C",
    "qualifier": null,
    "location": "SI Figure SF8; arrow indicates 220°C to 270°C but individual points are not labelled",
    "page": 10
   },
   "pressure": {
    "value": null,
    "unit": null,
    "qualifier": null,
    "location": null,
    "page": null
   },
   "h2_co2_ratio": {
    "value": null,
    "unit": null,
    "qualifier": null,
    "location": null,
    "page": null
   },
   "feed_composition": null,
   "ghsv": {
    "value": null,
    "unit": null,
    "qualifier": null,
    "location": null,
    "page": null
   },
   "ghsv_basis": "unspecified",
   "catalyst_mass": {
    "value": null,
    "unit": null,
    "qualifier": null,
    "location": null,
    "page": null
   },
   "total_flow": {
    "value": null,
    "unit": null,
    "qualifier": null,
    "location": null,
    "page": null
   },
   "time_on_stream": {
    "value": null,
    "unit": null,
    "qualifier": null,
    "location": null,
    "page": null
   },
   "co2_conversion": {
    "value": 16.1,
    "unit": "%",
    "qualifier": "~",
    "location": "SI Figure SF8",
    "page": 10
   },
   "selectivity_ch3oh": {
    "value": 94.0,
    "unit": "%",
    "qualifier": "~",
    "location": "SI Figure SF8",
    "page": 10
   },
   "selectivity_co": {
    "value": null,
    "unit": null,
    "qualifier": null,
    "location": null,
    "page": null
   },
   "selectivity_ch4": {
    "value": null,
    "unit": null,
    "qualifier": null,
    "location": null,
    "page": null
   },
   "selectivity_basis": "unspecified",
   "methanol_sty": {
    "value": null,
    "unit": null,
    "qualifier": null,
    "location": null,
    "page": null
   },
   "sty_basis": "unspecified",
   "data_source_type": "figure",
   "primary_location": "SI Figure SF8",
   "primary_page": 10,
   "notes": "Individual temperature/conditions for this point are not labelled in the SI figure."
  },
  {
   "entry_label": "SI Fig. SF8, 0.7Ca-PZC point 3",
   "catalyst_name": "0.7Ca-PZC",
   "composition": "SEM-EDX mass %: Ca 0.80, Pd 7.51, Zn 5.33, Ce 84.90",
   "components": [
    {
     "component": "Pd",
     "role": "active_metal",
     "loading": {
      "value": 7.51,
      "unit": "Mass %",
      "qualifier": "=",
      "location": "SI Supplementary Table 1",
      "page": 9
     }
    },
    {
     "component": "Zn",
     "role": "promoter",
     "loading": {
      "value": 5.33,
      "unit": "Mass %",
      "qualifier": "=",
      "location": "SI Supplementary Table 1",
      "page": 9
     }
    },
    {
     "component": "Ca",
     "role": "promoter",
     "loading": {
      "value": 0.8,
      "unit": "Mass %",
      "qualifier": "=",
      "location": "SI Supplementary Table 1",
      "page": 9
     }
    },
    {
     "component": "CeO2",
     "role": "support",
     "loading": {
      "value": null,
      "unit": null,
      "qualifier": null,
      "location": "SI Supplementary Table 1",
      "page": 9
     }
    }
   ],
   "support": "CeO2",
   "promoters": [
    "Ca",
    "Zn"
   ],
   "preparation": "Catalyst samples were prepared using 8.1 wt% Pd and 5 wt% Zn over CeO2 with corresponding calcium loading.",
   "temperature": {
    "value": null,
    "unit": "°C",
    "qualifier": null,
    "location": "SI Figure SF8; arrow indicates 220°C to 270°C but individual points are not labelled",
    "page": 10
   },
   "pressure": {
    "value": null,
    "unit": null,
    "qualifier": null,
    "location": null,
    "page": null
   },
   "h2_co2_ratio": {
    "value": null,
    "unit": null,
    "qualifier": null,
    "location": null,
    "page": null
   },
   "feed_composition": null,
   "ghsv": {
    "value": null,
    "unit": null,
    "qualifier": null,
    "location": null,
    "page": null
   },
   "ghsv_basis": "unspecified",
   "catalyst_mass": {
    "value": null,
    "unit": null,
    "qualifier": null,
    "location": null,
    "page": null
   },
   "total_flow": {
    "value": null,
    "unit": null,
    "qualifier": null,
    "location": null,
    "page": null
   },
   "time_on_stream": {
    "value": null,
    "unit": null,
    "qualifier": null,
    "location": null,
    "page": null
   },
   "co2_conversion": {
    "value": 17.2,
    "unit": "%",
    "qualifier": "~",
    "location": "SI Figure SF8",
    "page": 10
   },
   "selectivity_ch3oh": {
    "value": 84.0,
    "unit": "%",
    "qualifier": "~",
    "location": "SI Figure SF8",
    "page": 10
   },
   "selectivity_co": {
    "value": null,
    "unit": null,
    "qualifier": null,
    "location": null,
    "page": null
   },
   "selectivity_ch4": {
    "value": null,
    "unit": null,
    "qualifier": null,
    "location": null,
    "page": null
   },
   "selectivity_basis": "unspecified",
   "methanol_sty": {
    "value": null,
    "unit": null,
    "qualifier": null,
    "location": null,
    "page": null
   },
   "sty_basis": "unspecified",
   "data_source_type": "figure",
   "primary_location": "SI Figure SF8",
   "primary_page": 10,
   "notes": "Individual temperature/conditions for this point are not labelled in the SI figure."
  },
  {
   "entry_label": "SI Fig. SF8, 0.7Ca-PZC rightmost point",
   "catalyst_name": "0.7Ca-PZC",
   "composition": "SEM-EDX mass %: Ca 0.80, Pd 7.51, Zn 5.33, Ce 84.90",
   "components": [
    {
     "component": "Pd",
     "role": "active_metal",
     "loading": {
      "value": 7.51,
      "unit": "Mass %",
      "qualifier": "=",
      "location": "SI Supplementary Table 1",
      "page": 9
     }
    },
    {
     "component": "Zn",
     "role": "promoter",
     "loading": {
      "value": 5.33,
      "unit": "Mass %",
      "qualifier": "=",
      "location": "SI Supplementary Table 1",
      "page": 9
     }
    },
    {
     "component": "Ca",
     "role": "promoter",
     "loading": {
      "value": 0.8,
      "unit": "Mass %",
      "qualifier": "=",
      "location": "SI Supplementary Table 1",
      "page": 9
     }
    },
    {
     "component": "CeO2",
     "role": "support",
     "loading": {
      "value": null,
      "unit": null,
      "qualifier": null,
      "location": "SI Supplementary Table 1",
      "page": 9
     }
    }
   ],
   "support": "CeO2",
   "promoters": [
    "Ca",
    "Zn"
   ],
   "preparation": "Catalyst samples were prepared using 8.1 wt% Pd and 5 wt% Zn over CeO2 with corresponding calcium loading.",
   "temperature": {
    "value": null,
    "unit": "°C",
    "qualifier": null,
    "location": "SI Figure SF8; arrow indicates 220°C to 270°C but individual points are not labelled",
    "page": 10
   },
   "pressure": {
    "value": null,
    "unit": null,
    "qualifier": null,
    "location": null,
    "page": null
   },
   "h2_co2_ratio": {
    "value": null,
    "unit": null,
    "qualifier": null,
    "location": null,
    "page": null
   },
   "feed_composition": null,
   "ghsv": {
    "value": null,
    "unit": null,
    "qualifier": null,
    "location": null,
    "page": null
   },
   "ghsv_basis": "unspecified",
   "catalyst_mass": {
    "value": null,
    "unit": null,
    "qualifier": null,
    "location": null,
    "page": null
   },
   "total_flow": {
    "value": null,
    "unit": null,
    "qualifier": null,
    "location": null,
    "page": null
   },
   "time_on_stream": {
    "value": null,
    "unit": null,
    "qualifier": null,
    "location": null,
    "page": null
   },
   "co2_conversion": {
    "value": 17.7,
    "unit": "%",
    "qualifier": "~",
    "location": "SI Figure SF8",
    "page": 10
   },
   "selectivity_ch3oh": {
    "value": 73.5,
    "unit": "%",
    "qualifier": "~",
    "location": "SI Figure SF8",
    "page": 10
   },
   "selectivity_co": {
    "value": null,
    "unit": null,
    "qualifier": null,
    "location": null,
    "page": null
   },
   "selectivity_ch4": {
    "value": null,
    "unit": null,
    "qualifier": null,
    "location": null,
    "page": null
   },
   "selectivity_basis": "unspecified",
   "methanol_sty": {
    "value": null,
    "unit": null,
    "qualifier": null,
    "location": null,
    "page": null
   },
   "sty_basis": "unspecified",
   "data_source_type": "figure",
   "primary_location": "SI Figure SF8",
   "primary_page": 10,
   "notes": "Individual temperature/conditions for this point are not labelled in the SI figure."
  },
  {
   "entry_label": "SI Fig. SF8, 1.0Ca-PZC leftmost point",
   "catalyst_name": "1.0Ca-PZC",
   "composition": "SEM-EDX mass %: Ca 1.15, Pd 7.66, Zn 4.95, Ce 84.92",
   "components": [
    {
     "component": "Pd",
     "role": "active_metal",
     "loading": {
      "value": 7.66,
      "unit": "Mass %",
      "qualifier": "=",
      "location": "SI Supplementary Table 1",
      "page": 9
     }
    },
    {
     "component": "Zn",
     "role": "promoter",
     "loading": {
      "value": 4.95,
      "unit": "Mass %",
      "qualifier": "=",
      "location": "SI Supplementary Table 1",
      "page": 9
     }
    },
    {
     "component": "Ca",
     "role": "promoter",
     "loading": {
      "value": 1.15,
      "unit": "Mass %",
      "qualifier": "=",
      "location": "SI Supplementary Table 1",
      "page": 9
     }
    },
    {
     "component": "CeO2",
     "role": "support",
     "loading": {
      "value": null,
      "unit": null,
      "qualifier": null,
      "location": "SI Supplementary Table 1",
      "page": 9
     }
    }
   ],
   "support": "CeO2",
   "promoters": [
    "Ca",
    "Zn"
   ],
   "preparation": "Catalyst samples were prepared using 8.1 wt% Pd and 5 wt% Zn over CeO2 with corresponding calcium loading.",
   "temperature": {
    "value": null,
    "unit": "°C",
    "qualifier": null,
    "location": "SI Figure SF8; arrow indicates 220°C to 270°C but individual points are not labelled",
    "page": 10
   },
   "pressure": {
    "value": null,
    "unit": null,
