Repository: stloendays/Catalyst-Essay

# AI-run pipeline on two new reactions: propane dehydrogenation and CO2 methanation (2026-11-10)

The paper's chain (literature -> extracted records -> plant model -> paper ranking vs plant-cost ranking -> where the
cost sits -> what a catalyst would need) run end to end by the agent on two reactions the paper does not cover.
Same logic as the NH3 and methanol chains; the steps that changed are the OCR (Docling instead of page images) and
the two plant models. Everything below was produced in one session, 20:01-21:05 (UTC+8), without hand edits to the
extracted data.

File: agent/new_reactions/raw/ch4/Mutz_2017_Potential of an Alumina-Supported Ni3Fe Catalyst i.json (part 2 of 2)
{
    "qualifier": "missing"
   },
   "stability_final_conversion": {
    "value": null,
    "unit": null,
    "qualifier": "missing"
   },
   "stability_duration": {
    "value": null,
    "unit": null,
    "qualifier": "missing"
   },
   "data_source_type": "figure",
   "location": "CO2 conversion printed in section 3.2; CH4 selectivity read from Figure 8b; conditions from Experimental section 2.3",
   "page": 7
  },
  {
   "entry_label": "Fig8_Ni_10bar_300C",
   "catalyst_name": "17 wt % Ni/Al2O3",
   "components": [
    {
     "component": "Ni",
     "role": "active_metal",
     "loading_wt_pct": 16.6
    },
    {
     "component": "γ-Al2O3",
     "role": "support",
     "loading_wt_pct": null
    }
   ],
   "temperature": {
    "value": 300,
    "unit": "°C",
    "qualifier": "="
   },
   "pressure": {
    "value": 10,
    "unit": "bar",
    "qualifier": "="
   },
   "feed_composition": "H2/CO2 = 4 in 50% N2",
   "space_velocity": {
    "value": 6000,
    "unit": "mLCO2 gcat^-1 h^-1",
    "qualifier": "="
   },
   "space_velocity_basis": "per_mass_catalyst",
   "catalyst_mass": {
    "value": 300,
    "unit": "mg",
    "qualifier": "="
   },
   "total_flow": {
    "value": null,
    "unit": null,
    "qualifier": "missing"
   },
   "time_on_stream": {
    "value": null,
    "unit": null,
    "qualifier": "missing"
   },
   "h2_co2_ratio": {
    "value": 4,
    "unit": "mol/mol",
    "qualifier": "="
   },
   "co2_conversion": {
    "value": 98,
    "unit": "%",
    "qualifier": "="
   },
   "ch4_selectivity": {
    "value": 99.9,
    "unit": "%",
    "qualifier": "~"
   },
   "co_selectivity": {
    "value": null,
    "unit": null,
    "qualifier": "missing"
   },
   "ch4_yield": {
    "value": null,
    "unit": null,
    "qualifier": "missing"
   },
   "ch4_rate": {
    "value": null,
    "unit": null,
    "qualifier": "missing"
   },
   "ch4_rate_basis": "unknown",
   "stability_initial_conversion": {
    "value": null,
    "unit": null,
    "qualifier": "missing"
   },
   "stability_final_conversion": {
    "value": null,
    "unit": null,
    "qualifier": "missing"
   },
   "stability_duration": {
    "value": null,
    "unit": null,
    "qualifier": "missing"
   },
   "data_source_type": "figure",
   "location": "CO2 conversion assigned from section 3.2 statement '300-350 °C ... 98-99% (Ni)' and Figure 8a; CH4 selectivity from Figure 8b",
   "page": 7
  },
  {
   "entry_label": "Fig8_Ni_10bar_350C",
   "catalyst_name": "17 wt % Ni/Al2O3",
   "components": [
    {
     "component": "Ni",
     "role": "active_metal",
     "loading_wt_pct": 16.6
    },
    {
     "component": "γ-Al2O3",
     "role": "support",
     "loading_wt_pct": null
    }
   ],
   "temperature": {
    "value": 350,
    "unit": "°C",
    "qualifier": "="
   },
   "pressure": {
    "value": 10,
    "unit": "bar",
    "qualifier": "="
   },
   "feed_composition": "H2/CO2 = 4 in 50% N2",
   "space_velocity": {
    "value": 6000,
    "unit": "mLCO2 gcat^-1 h^-1",
    "qualifier": "="
   },
   "space_velocity_basis": "per_mass_catalyst",
   "catalyst_mass": {
    "value": 300,
    "unit": "mg",
    "qualifier": "="
   },
   "total_flow": {
    "value": null,
    "unit": null,
    "qualifier": "missing"
   },
   "time_on_stream": {
    "value": null,
    "unit": null,
    "qualifier": "missing"
   },
   "h2_co2_ratio": {
    "value": 4,
    "unit": "mol/mol",
    "qualifier": "="
   },
   "co2_conversion": {
    "value": 99,
    "unit": "%",
    "qualifier": "="
   },
   "ch4_selectivity": {
    "value": 100,
    "unit": "%",
    "qualifier": "~"
   },
   "co_selectivity": {
    "value": null,
    "unit": null,
    "qualifier": "missing"
   },
   "ch4_yield": {
    "value": null,
    "unit": null,
    "qualifier": "missing"
   },
   "ch4_rate": {
    "value": null,
    "unit": null,
    "qualifier": "missing"
   },
   "ch4_rate_basis": "unknown",
   "stability_initial_conversion": {
    "value": null,
    "unit": null,
    "qualifier": "missing"
   },
   "stability_final_conversion": {
    "value": null,
    "unit": null,
    "qualifier": "missing"
   },
   "stability_duration": {
    "value": null,
    "unit": null,
    "qualifier": "missing"
   },
   "data_source_type": "figure",
   "location": "CO2 conversion assigned from section 3.2 statement '300-350 °C ... 98-99% (Ni)' and Figure 8a; CH4 selectivity from Figure 8b",
   "page": 7
  },
  {
   "entry_label": "Fig8_Ni_10bar_400C",
   "catalyst_name": "17 wt % Ni/Al2O3",
   "components": [
    {
     "component": "Ni",
     "role": "active_metal",
     "loading_wt_pct": 16.6
    },
    {
     "component": "γ-Al2O3",
     "role": "support",
     "loading_wt_pct": null
    }
   ],
   "temperature": {
    "value": 400,
    "unit": "°C",
    "qualifier": "="
   },
   "pressure": {
    "value": 10,
    "unit": "bar",
    "qualifier": "="
   },
   "feed_composition": "H2/CO2 = 4 in 50% N2",
   "space_velocity": {
    "value": 6000,
    "unit": "mLCO2 gcat^-1 h^-1",
    "qualifier": "="
   },
   "space_velocity_basis": "per_mass_catalyst",
   "catalyst_mass": {
    "value": 300,
    "unit": "mg",
    "qualifier": "="
   },
   "total_flow": {
    "value": null,
    "unit": null,
    "qualifier": "missing"
   },
   "time_on_stream": {
    "value": null,
    "unit": null,
    "qualifier": "missing"
   },
   "h2_co2_ratio": {
    "value": 4,
    "unit": "mol/mol",
    "qualifier": "="
   },
   "co2_conversion": {
    "value": 96,
    "unit": "%",
    "qualifier": "~"
   },
   "ch4_selectivity": {
    "value": 100,
    "unit": "%",
    "qualifier": "~"
   },
   "co_selectivity": {
    "value": null,
    "unit": null,
    "qualifier": "missing"
   },
   "ch4_yield": {
    "value": null,
    "unit": null,
    "qualifier": "missing"
   },
   "ch4_rate": {
    "value": null,
    "unit": null,
    "qualifier": "missing"
   },
   "ch4_rate_basis": "unknown",
   "stability_initial_conversion": {
    "value": null,
    "unit": null,
    "qualifier": "missing"
   },
   "stability_final_conversion": {
    "value": null,
    "unit": null,
    "qualifier": "missing"
   },
   "stability_duration": {
    "value": null,
    "unit": null,
    "qualifier": "missing"
   },
   "data_source_type": "figure",
   "location": "Figure 8a,b; conditions from Experimental section 2.3",
   "page": 7
  },
  {
   "entry_label": "Fig8_Ni_10bar_450C",
   "catalyst_name": "17 wt % Ni/Al2O3",
   "components": [
    {
     "component": "Ni",
     "role": "active_metal",
     "loading_wt_pct": 16.6
    },
    {
     "component": "γ-Al2O3",
     "role": "support",
     "loading_wt_pct": null
    }
   ],
   "temperature": {
    "value": 450,
    "unit": "°C",
    "qualifier": "="
   },
   "pressure": {
    "value": 10,
    "unit": "bar",
    "qualifier": "="
   },
   "feed_composition": "H2/CO2 = 4 in 50% N2",
   "space_velocity": {
    "value": 6000,
    "unit": "mLCO2 gcat^-1 h^-1",
    "qualifier": "="
   },
   "space_velocity_basis": "per_mass_catalyst",
   "catalyst_mass": {
    "value": 300,
    "unit": "mg",
    "qualifier": "="
   },
   "total_flow": {
    "value": null,
    "unit": null,
    "qualifier": "missing"
   },
   "time_on_stream": {
    "value": null,
    "unit": null,
    "qualifier": "missing"
   },
   "h2_co2_ratio": {
    "value": 4,
    "unit": "mol/mol",
    "qualifier": "="
   },
   "co2_conversion": {
    "value": 92,
    "unit": "%",
    "qualifier": "~"
   },
   "ch4_selectivity": {
    "value": 99.4,
    "unit": "%",
    "qualifier": "~"
   },
   "co_selectivity": {
    "value": null,
    "unit": null,
    "qualifier": "missing"
   },
   "ch4_yield": {
    "value": null,
    "unit": null,
    "qualifier": "missing"
   },
   "ch4_rate": {
    "value": null,
    "unit": null,
    "qualifier": "missing"
   },
   "ch4_rate_basis": "unknown",
   "stability_initial_conversion": {
    "value": null,
    "unit": null,
    "qualifier": "missing"
   },
   "stability_final_conversion": {
    "value": null,
    "unit": null,
    "qualifier": "missing"
   },
   "stability_duration": {
    "value": null,
    "unit": null,
    "qualifier": "missing"
   },
   "data_source_type": "figure",
   "location": "Figure 8a,b; section 3.2 notes ca. 600 ppm CO at 450 °C and 10 bar; conditions from Experimental section 2.3",
   "page": 7
  },
  {
   "entry_label": "Fig9_commercial_358C_stability",
   "catalyst_name": "commercial Ni-based methanation catalyst",
   "components": [
    {
     "component": "Ni",
     "role": "active_metal",
     "loading_wt_pct": 20
    },
    {
     "component": "Al2O3",
     "role": "support",
     "loading_wt_pct": null
    },
    {
     "component": "alkaline earth metal",
     "role": "promoter",
     "loading_wt_pct": null
    }
   ],
   "temperature": {
    "value": 358,
    "unit": "°C",
    "qualifier": "="
   },
   "pressure": {
    "value": 6,
    "unit": "bar",
    "qualifier": "="
   },
   "feed_composition": "initial amount of 9.1% CO2, H2/CO2 = 4; N2 used as internal standard for volume correction",
   "space_velocity": {
    "value": 80500,
    "unit": "mLCO2 gcat^-1 h^-1",
    "qualifier": "="
   },
   "space_velocity_basis": "per_mass_catalyst",
   "catalyst_mass": {
    "value": 150,
    "unit": "mg",
    "qualifier": "="
   },
   "total_flow": {
    "value": null,
    "unit": null,
    "qualifier": "missing"
   },
   "time_on_stream": {
    "value": 47,
    "unit": "h",
    "qualifier": "="
   },
   "h2_co2_ratio": {
    "value": 4,
    "unit": "mol/mol",
    "qualifier": "="
   },
   "co2_conversion": {
    "value": 52,
    "unit": "%",
    "qualifier": "="
   },
   "ch4_selectivity": {
    "value": 90,
    "unit": "%",
    "qualifier": "="
   },
   "co_selectivity": {
    "value": null,
    "unit": null,
    "qualifier": "missing"
   },
   "ch4_yield": {
    "value": null,
    "unit": null,
    "qualifier": "missing"
   },
   "ch4_rate": {
    "value": null,
    "unit": null,
    "qualifier": "missing"
   },
   "ch4_rate_basis": "unknown",
   "stability_initial_conversion": {
    "value": 52,
    "unit": "%",
    "qualifier": "="
   },
   "stability_final_conversion": {
    "value": 46,
    "unit": "%",
    "qualifier": "="
   },
   "stability_duration": {
    "value": 47,
    "unit": "h",
    "qualifier": "="
   },
   "data_source_type": "text",
   "location": "Section 3.3 text; Figure 9; microchannel conditions from Experimental section 2.3 and Fig. 9 caption. Text also reports linear decline -0.12% h^-1 and CH4 selectivity remained 90-91%.",
   "page": 8
  },
  {
   "entry_label": "Fig9_commercial_328C_stability",
   "catalyst_name": "commercial Ni-based methanation catalyst",
   "components": [
    {
     "component": "Ni",
     "role": "active_metal",
     "loading_wt_pct": 20
    },
    {
     "component": "Al2O3",
     "role": "support",
     "loading_wt_pct": null
    },
    {
     "component": "alkaline earth metal",
     "role": "promoter",
     "loading_wt_pct": null
    }
   ],
   "temperature": {
    "value": 328,
    "unit": "°C",
    "qualifier": "="
   },
   "pressure": {
    "value": 6,
    "unit": "bar",
    "qualifier": "="
   },
   "feed_composition": "initial amount of 9.1% CO2, H2/CO2 = 4; N2 used as internal standard for volume correction",
   "space_velocity": {
    "value": 80500,
    "unit": "mLCO2 gcat^-1 h^-1",
    "qualifier": "="
   },
   "space_velocity_basis": "per_mass_catalyst",
   "catalyst_mass": {
    "value": 150,
    "unit": "mg",
    "qualifier": "="
   },
   "total_flow": {
    "value": null,
    "unit": null,
    "qualifier": "missing"
   },
   "time_on_stream": {
    "value": 44,
    "unit": "h",
    "qualifier": "="
   },
   "h2_co2_ratio": {
    "value": 4,
    "unit": "mol/mol",
    "qualifier": "="
   },
   "co2_conversion": {
    "value": 22,
    "unit": "%",
    "qualifier": "="
   },
   "ch4_selectivity": {
    "value": 85,
    "unit": "%",
    "qualifier": "="
   },
   "co_selectivity": {
    "value": null,
    "unit": null,
    "qualifier": "missing"
   },
   "ch4_yield": {
    "value": null,
    "unit": null,
    "qualifier": "missing"
   },
   "ch4_rate": {
    "value": null,
    "unit": null,
    "qualifier": "missing"
   },
   "ch4_rate_basis": "unknown",
   "stability_initial_conversion": {
    "value": 22,
    "unit": "%",
    "qualifier": "="
   },
   "stability_final_conversion": {
    "value": 18,
    "unit": "%",
    "qualifier": "="
   },
   "stability_duration": {
    "value": 44,
    "unit": "h",
    "qualifier": "="
   },
   "data_source_type": "text",
   "location": "Section 3.3 text; Figure 9; microchannel conditions from Experimental section 2.3 and Fig. 9 caption. Text also reports decline -0.09% h^-1 and final CH4 selectivity 81%.",
   "page": 8
  },
  {
   "entry_label": "Fig9_commercial_358C_aged_point",
   "catalyst_name": "commercial Ni-based methanation catalyst",
   "components": [
    {
     "component": "Ni",
     "role": "active_metal",
     "loading_wt_pct": 20
    },
    {
     "component": "Al2O3",
     "role": "support",
     "loading_wt_pct": null
    },
    {
     "component": "alkaline earth metal",
     "role": "promoter",
     "loading_wt_pct": null
    }
   ],
   "temperature": {
    "value": 358,
    "unit": "°C",
    "qualifier": "="
   },
   "pressure": {
    "value": 6,
    "unit": "bar",
    "qualifier": "="
   },
   "feed_composition": "initial amount of 9.1% CO2, H2/CO2 = 4; N2 used as internal standard for volume correction",
   "space_velocity": {
    "value": 80500,
    "unit": "mLCO2 gcat^-1 h^-1",
    "qualifier": "="
   },
   "space_velocity_basis": "per_mass_catalyst",
   "catalyst_mass": {
    "value": 150,
    "unit": "mg",
    "qualifier": "="
   },
   "total_flow": {
    "value": null,
    "unit": null,
    "qualifier": "missing"
   },
   "time_on_stream": {
    "value": null,
    "unit": null,
    "qualifier": "missing"
   },
   "h2_co2_ratio": {
    "value": 4,
    "unit": "mol/mol",
    "qualifier": "="
   },
   "co2_conversion": {
    "value": 34,
    "unit": "%",
    "qualifier": "="
   },
   "ch4_selectivity": {
    "value": null,
    "unit": null,
    "qualifier": "missing"
   },
   "co_selectivity": {
    "value": null,
    "unit": null,
    "qualifier": "missing"
   },
   "ch4_yield": {
    "value": null,
    "unit": null,
    "qualifier": "missing"
   },
   "ch4_rate": {
    "value": null,
    "unit": null,
    "qualifier": "missing"
   },
   "ch4_rate_basis": "unknown",
   "stability_initial_conversion": {
    "value": null,
    "unit": null,
    "qualifier": "missing"
   },
   "stability_final_conversion": {
    "value": null,
    "unit": null,
    "qualifier": "missing"
   },
   "stability_duration": {
    "value": null,
    "unit": null,
    "qualifier": "missing"
   },
   "data_source_type": "text",
   "location": "Section 3.3 text: after 44 h at 328 °C, increasing temperature to 358 °C again led to 34% CO2 conversion; conditions from Experimental section 2.3",
   "page": 8
  },
  {
   "entry_label": "Fig10_Ni3Fe_358C_stability",
   "catalyst_name": "17 wt % Ni3Fe/Al2O3",
   "components": [
    {
     "component": "Ni",
     "role": "active_metal",
     "loading_wt_pct": 12.9
    },
    {
     "component": "Fe",
     "role": "active_metal",
     "loading_wt_pct": 4.1
    },
    {
     "component": "γ-Al2O3",
     "role": "support",
     "loading_wt_pct": null
    }
   ],
   "temperature": {
    "value": 358,
    "unit": "°C",
    "qualifier": "="
   },
   "pressure": {
    "value": 6,
    "unit": "bar",
    "qualifier": "="
   },
   "feed_composition": "initial amount of 9.1% CO2, H2/CO2 = 4; N2 used as internal standard for volume correction",
   "space_velocity": {
    "value": 80500,
    "unit": "mLCO2 gcat^-1 h^-1",
    "qualifier": "="
   },
   "space_velocity_basis": "per_mass_catalyst",
   "catalyst_mass": {
    "value": 150,
    "unit": "mg",
    "qualifier": "="
   },
   "total_flow": {
    "value": null,
    "unit": null,
    "qualifier": "missing"
   },
   "time_on_stream": {
    "value": 45,
    "unit": "h",
    "qualifier": "="
   },
   "h2_co2_ratio": {
    "value": 4,
    "unit": "mol/mol",
    "qualifier": "="
   },
   "co2_conversion": {
    "value": 71,
    "unit": "%",
    "qualifier": "="
   },
   "ch4_selectivity": {
    "value": 98,
    "unit": "%",
    "qualifier": ">"
   },
   "co_selectivity": {
    "value": null,
    "unit": null,
    "qualifier": "missing"
   },
   "ch4_yield": {
    "value": null,
    "unit": null,
    "qualifier": "missing"
   },
   "ch4_rate": {
    "value": null,
    "unit": null,
    "qualifier": "missing"
   },
   "ch4_rate_basis": "unknown",
   "stability_initial_conversion": {
    "value": 71,
    "unit": "%",
    "qualifier": "="
   },
   "stability_final_conversion": {
    "value": 70,
    "unit": "%",
    "qualifier": "~"
   },
   "stability_duration": {
    "value": 45,
    "unit": "h",
    "qualifier": "="
   },
   "data_source_type": "text",
   "location": "Abstract, Conclusions, and Section 3.3 text; Figure 10. Text reports 71% CO2 conversion, CH4 selectivity >98%, 45 h, and linear decline -0.02% h^-1; microchannel conditions from Experimental section 2.3 and Fig. 10 caption.",
   "page": 8
  },
  {
   "entry_label": "Fig10_Ni3Fe_305C_stability_TOF",
   "catalyst_name": "17 wt % Ni3Fe/Al2O3",
   "components": [
    {
     "component": "Ni",
     "role": "active_metal",
     "loading_wt_pct": 12.9
    },
    {
     "component": "Fe",
     "role": "active_metal",
     "loading_wt_pct": 4.1
    },
    {
     "component": "γ-Al2O3",
     "role": "support",
     "loading_wt_pct": null
    }
   ],
   "temperature": {
    "value": 305,
    "unit": "°C",
    "qualifier": "="
   },
   "pressure": {
    "value": 6,
    "unit": "bar",
    "qualifier": "="
   },
   "feed_composition": "initial amount of 9.1% CO2, H2/CO2 = 4; N2 used as internal standard for volume correction",
   "space_velocity": {
    "value": 80500,
    "unit": "mLCO2 gcat^-1 h^-1",
    "qualifier": "="
   },
   "space_velocity_basis": "per_mass_catalyst",
   "catalyst_mass": {
    "value": 150,
    "unit": "mg",
    "qualifier": "="
   },
   "total_flow": {
    "value": null,
    "unit": null,
    "qualifier": "missing"
   },
   "time_on_stream": {
    "value": 40,
    "unit": "h",
    "qualifier": "="
   },
   "h2_co2_ratio": {
    "value": 4,
    "unit": "mol/mol",
    "qualifier": "="
   },
   "co2_conversion": {
    "value": 21,
    "unit": "%",
    "qualifier": "="
   },
   "ch4_selectivity": {
    "value": 91,
    "unit": "%",
    "qualifier": "="
   },
   "co_selectivity": {
    "value": null,
    "unit": null,
    "qualifier": "missing"
   },
   "ch4_yield": {
    "value": null,
    "unit": null,
    "qualifier": "missing"
   },
   "ch4_rate": {
    "value": 0.26,
    "unit": "s^-1",
    "qualifier": "="
   },
   "ch4_rate_basis": "per_site",
   "stability_initial_conversion": {
    "value": 21,
    "unit": "%",
    "qualifier": "="
   },
   "stability_final_conversion": {
    "value": 9,
    "unit": "%",
    "qualifier": "="
   },
   "stability_duration": {
    "value": 40,
    "unit": "h",
    "qualifier": "="
   },
   "data_source_type": "text",
   "location": "Section 3.3 text; Figure 10. Text reports 21% CO2 conversion for first 6 h at 305 °C, CH4 selectivity 91%, final 9% after total 40 h, final CH4 selectivity 63%, and TOF 0.26 s^-1 (305 °C, 6 bar).",
   "page": 8
  },
  {
   "entry_label": "Fig10_Ni3Fe_358C_aged_point",
   "catalyst_name": "17 wt % Ni3Fe/Al2O3",
   "components": [
    {
     "component": "Ni",
     "role": "active_metal",
     "loading_wt_pct": 12.9
    },
    {
     "component": "Fe",
     "role": "active_metal",
     "loading_wt_pct": 4.1
    },
    {
     "component": "γ-Al2O3",
     "role": "support",
     "loading_wt_pct": null
    }
   ],
   "temperature": {
    "value": 358,
    "unit": "°C",
    "qualifier": "="
   },
   "pressure": {
    "value": 6,
    "unit": "bar",
    "qualifier": "="
   },
   "feed_composition": "initial amount of 9.1% CO2, H2/CO2 = 4; N2 used as internal standard for volume correction",
   "space_velocity": {
    "value": 80500,
    "unit": "mLCO2 gcat^-1 h^-1",
    "qualifier": "="
   },
   "space_velocity_basis": "per_mass_catalyst",
   "catalyst_mass": {
    "value": 150,
    "unit": "mg",
    "qualifier": "="
   },
   "total_flow": {
    "value": null,
    "unit": null,
    "qualifier": "missing"
   },
   "time_on_stream": {
    "value": null,
    "unit": null,
    "qualifier": "missing"
   },
   "h2_co2_ratio": {
    "value": 4,
    "unit": "mol/mol",
    "qualifier": "="
   },
   "co2_conversion": {
    "value": 29,
    "unit": "%",
    "qualifier": "="
   },
   "ch4_selectivity": {
    "value": 70,
    "unit": "%",
    "qualifier": "="
   },
   "co_selectivity": {
    "value": null,
    "unit": null,
    "qualifier": "missing"
   },
   "ch4_yield": {
    "value": null,
    "unit": null,
    "qualifier": "missing"
   },
   "ch4_rate": {
    "value": null,
    "unit": null,
    "qualifier": "missing"
   },
   "ch4_rate_basis": "unknown",
   "stability_initial_conversion": {
    "value": null,
    "unit": null,
    "qualifier": "missing"
   },
   "stability_final_conversion": {
    "value": null,
    "unit": null,
    "qualifier": "missing"
   },
   "stability_duration": {
    "value": null,
    "unit": null,
    "qualifier": "missing"
   },
   "data_source_type": "text",
   "location": "Section 3.3 text: after 40 h TOS at 305 °C and gradual temperature increase, at the initial temperature 358 °C only 29% CO2 conversion and 70% CH4 selectivity were obtained; conditions from Experimental section 2.3",
   "page": 9
  }
 ],
 "extraction_notes": "Only thermocatalytic CO2 methanation measurements from this paper were extracted. Dense scatter in the long-term figures was summarized as the printed initial/final stability values and printed aged points; exact tabulated SI data were not included in the provided parse. CO was stated as the only byproduct in several runs, but CO selectivity was not numerically reported, so it was left missing. Total flow was not copied where it would require calculation from WHSV and catalyst mass.",
 "_meta": {
  "timestamp": "2026-11-10T20:52:44",
  "rxn": "ch4",
  "paper": "Mutz_2017_Potential of an Alumina-Supported Ni3Fe Catalyst i",
  "model": "gpt-5.5-2026-04-23",
  "route": "advisor-openai",
  "images": 12,
  "prompt_tokens": 27680,
  "completion_tokens": 17533,
  "total_tokens": 45213,
  "status": "completed",
  "n_records": 30,
  "seconds": 148.1
 }
}
