Repository: stloendays/Catalyst-Essay

# Catalyst-Essay

**From atomic catalyst ranking to industrial decision-making.**

> Working on the paper from a cloud session: start with [`docs/CLOUD_WORKING_GUIDE.md`](docs/CLOUD_WORKING_GUIDE.md)
> (frozen version `freeze/field-2026-10-12`, manuscript sources, the private source archives and the rules for edits).

Catalyst discovery is usually optimized with atomic-scale or intrinsic-performance proxies, while deployment is decided by reactor, process and economic constraints. This project studies how catalyst rankings propagate across those scales, where the ranking changes, and how an industrial target can be mapped backward into a required catalyst-property region.

```text
Forward propagation
atomic descriptor / activity
    -> microkinetics
    -> catalyst productivity and inventory
    -> reactor / process optimization
    -> economics
    -> industrial ranking

Backward design
industrial target
    -> required catalyst-property improvement
    -> scaling-consistent reachable region

Decision-aware computation
current evidence
    -> choose the next admissible scientific action
    -> update ranking / feasibility / reachability
    -> stop, continue or redirect
```

## Main results

### NH3: decision-frontier ranking inversion

Under the **ammonia process–economics model**:

```text
intrinsic activity:  Ru > Os > Fe
economic ranking:    Fe > Ru > Os
```

| Catalyst | Cost (USD/t NH3) |
|---|---:|
| Fe | **15.292** |
| Ru | **22.031** |
| Os | **25.832** |

The Top-3 Spearman correlation is **-0.50**, while the raw full-15-metal correlation is **0.929**.

# ACSA: experimental ammonia catalysts from 30 primary papers (nh3-field-30, 2026-10-06)

The ammonia analogue of the methanol extraction agent (`agent/extraction/`): same architecture, passes, model routes,
token log and caps; NH₃ prompts, NH₃ schema and NH₃ units. It supplies the within-paper field statistic in
`analysis/nh3_field_2026_10_06/`.

## Pipeline

| Step | File | What it does |
|---|---|---|
| 0 | `paper_set.txt`, `paper_set.py` | 30 DOIs; second column = overlap with the Humphreys 2021 tables (`humphreys:<ref. no.>` or `none`). |
| 1 | `fetch_papers.py` | DOI list → PDFs through `D:\Tools\nus-fetch` (`fetch --headless --json`); `--from-csv` rebuilds `fetch_manifest.json` from nus-fetch's own `pdf/manifest.csv`. |
| 1b | `fetch_si.py`, `si_docx2pdf.ps1` | SI through the publisher page in the nus-fetch browser profile (read-only); Word SI exported with WPS. A browser error on one paper is recorded and retried on the next run. Bot checks are never automated. |
| 2 | `pdf_to_text.py` | Page-tagged text, pdfplumber tables and page images (`text/`, `text_si/`, git-ignored). |
| 3 | `make_schema.py` → `schema.json`, `extract_records.py` | gpt-5.5, one strict-JSON call per paper and pass (`main`, `figures`, `si`, `si_figures`), streamed Responses API with `store=false`, `reasoning_effort=medium`. Route: local API-YES gateway first, the advisor's OpenAI key once API-YES is used up (`llm_route.py`). Keys are never printed, logged or stored. Every call is logged to `out/token_usage.csv`; cap 6 M tokens counted from the log. |
| 4 | `normalize.py` | Units → model basis, pass merge (printed main text > SI > plot reading) → `out/records_normalized.csv`. |
| 5 | `evaluate.py` | Accuracy against the adjudicated Humphreys records (`eval/humphreys_*`) and the random PDF-check sample (`eval/pdf_check_sample.csv`). |

### Schema (`schema.json`)

One record per catalyst × condition. Every number is `{value, unit, qualifier, location, page}` (value as printed;
`~` for a plot reading). Fields: catalyst name, composition, **active metal**, **metal loading**, components
(active metal / promoter / support with loading), support, promoters, preparation; **T, P, H₂/N₂**, feed, **space
velocity** + basis (mass / volume), catalyst mass, total flow, time on stream; **outlet NH₃**, **rate** + basis
(per g catalyst / per g metal / per mol metal / per m² / per mL), **TOF** + basis; operation mode (steady thermal,
chemical looping, plasma, electric field, microwave, photo); source type, primary location and page, notes.
Literature-comparison rows, equilibrium curves, decomposition, electro- and photochemical NH₃ are excluded by the
prompt.

### Normalisation (`normalize.py`)

| Column | Conversion |
|---|---|
| `T_C` | K − 273.15 |
| `P_MPa` | bar/10, atm × 0.101325, kPa/1000; a gauge pressure ("MPa (gauge pressure)", barg) + 0.101325 MPa |
| `WHSV_mL_g_h` | mass-based space velocity, or total flow / catalyst mass (`WHSV_derived`); a volumetric GHSV stays in `SV_raw` |
| `outlet_nh3_vol_pct` | vol% (ppm/10⁴); "% NH₃ yield" is not an outlet concentration and is flagged |
| `rate_umol_gcat_h`, `rate_umol_gmetal_h` | mol/mmol/µmol/nmol or STP volume (22,414 mL mol⁻¹) per g or kg per h/min/s; a basis written in the unit (gcat, gRu, gFe …) overrides the label; per-metal ↔ per-catalyst with the stated wt% (`rate_cat_from_metal`, `rate_metal_from_cat`) |

File: agent/nh3_field/out/raw_si/10_1039_c8cc07130f.json (part 1 of 2)
{
 "doi": "10.1039/c8cc07130f",
 "title": "Strong Metal−Support Interactions of Co-Based Catalysts Facilitated by Dopamine for High Efficient Ammonia Synthesis: In Situ XPS and XAFS Spectroscopy Coupled with TPD Study",
 "records": [
  {
   "entry_label": "SI Fig S1 Co/CeO2 360 °C",
   "catalyst_name": "Co/CeO2",
   "composition": "Co content 18.4%",
   "active_metal": "Co",
   "metal_loading": {
    "value": 18.4,
    "unit": "%",
    "qualifier": "=",
    "location": "SI Table S1",
    "page": 9
   },
   "components": [
    {
     "component": "Co",
     "role": "active_metal",
     "loading": {
      "value": 18.4,
      "unit": "%",
      "qualifier": "=",
      "location": "SI Table S1",
      "page": 9
     }
    },
    {
     "component": "CeO2",
     "role": "support",
     "loading": {
      "value": null,
      "unit": null,
      "qualifier": null,
      "location": null,
      "page": null
     }
    }
   ],
   "support": "CeO2",
   "promoters": [],
   "preparation": "Comparison sample obtained by heat treatment at 500 °C for 6 h.",
   "temperature": {
    "value": 360,
    "unit": "°C",
    "qualifier": "~",
    "location": "SI Figure S1 x-axis",
    "page": 3
   },
   "pressure": {
    "value": 1,
    "unit": "MPa",
    "qualifier": "=",
    "location": "SI Experimental section 1.2",
    "page": 2
   },
   "h2_n2_ratio": {
    "value": 3,
    "unit": null,
    "qualifier": "=",
    "location": "SI Experimental section 1.2; computed from printed N2:H2 = 1:3",
    "page": 2
   },
   "feed_composition": "N2:H2 = 1:3",
   "space_velocity": {
    "value": 70000,
    "unit": "h-1",
    "qualifier": "=",
    "location": "SI Experimental section 1.2",
    "page": 2
   },
   "space_velocity_basis": "per_volume_catalyst",
   "catalyst_mass": {
    "value": 0.3,
    "unit": "g",
    "qualifier": "=",
    "location": "SI Experimental section 1.2",
    "page": 2
   },
   "total_flow": {
    "value": null,
    "unit": null,
    "qualifier": null,
    "location": null,
    "page": null
   },
   "time_on_stream": {
    "value": null,
    "unit": null,
    "qualifier": null,
    "location": null,
    "page": null
   },
   "outlet_nh3": {
    "value": null,
    "unit": null,
    "qualifier": null,
    "location": null,
    "page": null
   },
   "rate": {
    "value": 0.006,
    "unit": "mmol NH3 h-1 m-2",
    "qualifier": "~",
    "location": "SI Figure S1 y-axis, 'Specific rate'",
    "page": 3
   },
   "rate_basis": "per_m2",
   "tof": {
    "value": null,
    "unit": null,
    "qualifier": null,
    "location": null,
    "page": null
   },
   "tof_basis": null,
   "operation_mode": "steady_thermal_catalytic",
   "data_source_type": "figure",
   "primary_location": "SI Figure S1",
   "primary_page": 3,
   "notes": "Rate normalized with respect to BET surface area."
  },
  {
   "entry_label": "SI Fig S1 Co/CeO2 370 °C",
   "catalyst_name": "Co/CeO2",
   "composition": "Co content 18.4%",
   "active_metal": "Co",
   "metal_loading": {
    "value": 18.4,
    "unit": "%",
    "qualifier": "=",
    "location": "SI Table S1",
    "page": 9
   },
   "components": [
    {
     "component": "Co",
     "role": "active_metal",
     "loading": {
      "value": 18.4,
      "unit": "%",
      "qualifier": "=",
      "location": "SI Table S1",
      "page": 9
     }
    },
    {
     "component": "CeO2",
     "role": "support",
     "loading": {
      "value": null,
      "unit": null,
      "qualifier": null,
      "location": null,
      "page": null
     }
    }
   ],
   "support": "CeO2",
   "promoters": [],
   "preparation": "Comparison sample obtained by heat treatment at 500 °C for 6 h.",
   "temperature": {
    "value": 370,
    "unit": "°C",
    "qualifier": "~",
    "location": "SI Figure S1 x-axis",
    "page": 3
   },
   "pressure": {
    "value": 1,
    "unit": "MPa",
    "qualifier": "=",
    "location": "SI Experimental section 1.2",
    "page": 2
   },
   "h2_n2_ratio": {
    "value": 3,
    "unit": null,
    "qualifier": "=",
    "location": "SI Experimental section 1.2; computed from printed N2:H2 = 1:3",
    "page": 2
   },
   "feed_composition": "N2:H2 = 1:3",
   "space_velocity": {
    "value": 70000,
    "unit": "h-1",
    "qualifier": "=",
    "location": "SI Experimental section 1.2",
    "page": 2
   },
   "space_velocity_basis": "per_volume_catalyst",
   "catalyst_mass": {
    "value": 0.3,
    "unit": "g",
    "qualifier": "=",
    "location": "SI Experimental section 1.2",
    "page": 2
   },
   "total_flow": {
    "value": null,
    "unit": null,
    "qualifier": null,
    "location": null,
    "page": null
   },
   "time_on_stream": {
    "value": null,
    "unit": null,
    "qualifier": null,
    "location": null,
    "page": null
   },
   "outlet_nh3": {
    "value": null,
    "unit": null,
    "qualifier": null,
    "location": null,
    "page": null
   },
   "rate": {
    "value": 0.01,
    "unit": "mmol NH3 h-1 m-2",
    "qualifier": "~",
    "location": "SI Figure S1 y-axis, 'Specific rate'",
    "page": 3
   },
   "rate_basis": "per_m2",
   "tof": {
    "value": null,
    "unit": null,
    "qualifier": null,
    "location": null,
    "page": null
   },
   "tof_basis": null,
   "operation_mode": "steady_thermal_catalytic",
   "data_source_type": "figure",
   "primary_location": "SI Figure S1",
   "primary_page": 3,
   "notes": "Rate normalized with respect to BET surface area."
  },
  {
   "entry_label": "SI Fig S1 Co/CeO2 380 °C",
   "catalyst_name": "Co/CeO2",
   "composition": "Co content 18.4%",
   "active_metal": "Co",
   "metal_loading": {
    "value": 18.4,
    "unit": "%",
    "qualifier": "=",
    "location": "SI Table S1",
    "page": 9
   },
   "components": [
    {
     "component": "Co",
     "role": "active_metal",
     "loading": {
      "value": 18.4,
      "unit": "%",
      "qualifier": "=",
      "location": "SI Table S1",
      "page": 9
     }
    },
    {
     "component": "CeO2",
     "role": "support",
     "loading": {
      "value": null,
      "unit": null,
      "qualifier": null,
      "location": null,
      "page": null
     }
    }
   ],
   "support": "CeO2",
   "promoters": [],
   "preparation": "Comparison sample obtained by heat treatment at 500 °C for 6 h.",
   "temperature": {
    "value": 380,
    "unit": "°C",
    "qualifier": "~",
    "location": "SI Figure S1 x-axis",
    "page": 3
   },
   "pressure": {
    "value": 1,
    "unit": "MPa",
    "qualifier": "=",
    "location": "SI Experimental section 1.2",
    "page": 2
   },
   "h2_n2_ratio": {
    "value": 3,
    "unit": null,
    "qualifier": "=",
    "location": "SI Experimental section 1.2; computed from printed N2:H2 = 1:3",
    "page": 2
   },
   "feed_composition": "N2:H2 = 1:3",
   "space_velocity": {
    "value": 70000,
    "unit": "h-1",
    "qualifier": "=",
    "location": "SI Experimental section 1.2",
    "page": 2
   },
   "space_velocity_basis": "per_volume_catalyst",
   "catalyst_mass": {
    "value": 0.3,
    "unit": "g",
    "qualifier": "=",
    "location": "SI Experimental section 1.2",
    "page": 2
   },
   "total_flow": {
    "value": null,
    "unit": null,
    "qualifier": null,
    "location": null,
    "page": null
   },
   "time_on_stream": {
    "value": null,
    "unit": null,
    "qualifier": null,
    "location": null,
    "page": null
   },
   "outlet_nh3": {
    "value": null,
    "unit": null,
    "qualifier": null,
    "location": null,
    "page": null
   },
   "rate": {
    "value": 0.015,
    "unit": "mmol NH3 h-1 m-2",
    "qualifier": "~",
    "location": "SI Figure S1 y-axis, 'Specific rate'",
    "page": 3
   },
   "rate_basis": "per_m2",
   "tof": {
    "value": null,
    "unit": null,
    "qualifier": null,
    "location": null,
    "page": null
   },
   "tof_basis": null,
   "operation_mode": "steady_thermal_catalytic",
   "data_source_type": "figure",
   "primary_location": "SI Figure S1",
   "primary_page": 3,
   "notes": "Rate normalized with respect to BET surface area."
  },
  {
   "entry_label": "SI Fig S1 Co/CeO2 390 °C",
   "catalyst_name": "Co/CeO2",
   "composition": "Co content 18.4%",
   "active_metal": "Co",
   "metal_loading": {
    "value": 18.4,
    "unit": "%",
    "qualifier": "=",
    "location": "SI Table S1",
    "page": 9
   },
   "components": [
    {
     "component": "Co",
     "role": "active_metal",
     "loading": {
      "value": 18.4,
      "unit": "%",
      "qualifier": "=",
      "location": "SI Table S1",
      "page": 9
     }
    },
    {
     "component": "CeO2",
     "role": "support",
     "loading": {
      "value": null,
      "unit": null,
      "qualifier": null,
      "location": null,
      "page": null
     }
    }
   ],
   "support": "CeO2",
   "promoters": [],
   "preparation": "Comparison sample obtained by heat treatment at 500 °C for 6 h.",
   "temperature": {
    "value": 390,
    "unit": "°C",
    "qualifier": "~",
    "location": "SI Figure S1 x-axis",
    "page": 3
   },
   "pressure": {
    "value": 1,
    "unit": "MPa",
    "qualifier": "=",
    "location": "SI Experimental section 1.2",
    "page": 2
   },
   "h2_n2_ratio": {
    "value": 3,
    "unit": null,
    "qualifier": "=",
    "location": "SI Experimental section 1.2; computed from printed N2:H2 = 1:3",
    "page": 2
   },
   "feed_composition": "N2:H2 = 1:3",
   "space_velocity": {
    "value": 70000,
    "unit": "h-1",
    "qualifier": "=",
    "location": "SI Experimental section 1.2",
    "page": 2
   },
   "space_velocity_basis": "per_volume_catalyst",
   "catalyst_mass": {
    "value": 0.3,
    "unit": "g",
    "qualifier": "=",
    "location": "SI Experimental section 1.2",
    "page": 2
   },
   "total_flow": {
    "value": null,
    "unit": null,
    "qualifier": null,
    "location": null,
    "page": null
   },
   "time_on_stream": {
    "value": null,
    "unit": null,
    "qualifier": null,
    "location": null,
    "page": null
   },
   "outlet_nh3": {
    "value": null,
    "unit": null,
    "qualifier": null,
    "location": null,
    "page": null
   },
   "rate": {
    "value": 0.021,
    "unit": "mmol NH3 h-1 m-2",
    "qualifier": "~",
    "location": "SI Figure S1 y-axis, 'Specific rate'",
    "page": 3
   },
   "rate_basis": "per_m2",
   "tof": {
    "value": null,
    "unit": null,
    "qualifier": null,
    "location": null,
    "page": null
   },
   "tof_basis": null,
   "operation_mode": "steady_thermal_catalytic",
   "data_source_type": "figure",
   "primary_location": "SI Figure S1",
   "primary_page": 3,
   "notes": "Rate normalized with respect to BET surface area."
  },
  {
   "entry_label": "SI Fig S1 Co/CeO2 400 °C",
   "catalyst_name": "Co/CeO2",
   "composition": "Co content 18.4%",
   "active_metal": "Co",
   "metal_loading": {
    "value": 18.4,
    "unit": "%",
    "qualifier": "=",
    "location": "SI Table S1",
    "page": 9
   },
   "components": [
    {
     "component": "Co",
     "role": "active_metal",
     "loading": {
      "value": 18.4,
      "unit": "%",
      "qualifier": "=",
      "location": "SI Table S1",
      "page": 9
     }
    },
    {
     "component": "CeO2",
     "role": "support",
     "loading": {
      "value": null,
      "unit": null,
      "qualifier": null,
      "location": null,
      "page": null
     }
    }
   ],
   "support": "CeO2",
   "promoters": [],
   "preparation": "Comparison sample obtained by heat treatment at 500 °C for 6 h.",
   "temperature": {
    "value": 400,
    "unit": "°C",
    "qualifier": "~",
    "location": "SI Figure S1 x-axis",
    "page": 3
   },
   "pressure": {
    "value": 1,
    "unit": "MPa",
    "qualifier": "=",
    "location": "SI Experimental section 1.2",
    "page": 2
   },
   "h2_n2_ratio": {
    "value": 3,
    "unit": null,
    "qualifier": "=",
    "location": "SI Experimental section 1.2; computed from printed N2:H2 = 1:3",
    "page": 2
   },
   "feed_composition": "N2:H2 = 1:3",
   "space_velocity": {
    "value": 70000,
    "unit": "h-1",
    "qualifier": "=",
    "location": "SI Experimental section 1.2",
    "page": 2
   },
   "space_velocity_basis": "per_volume_catalyst",
   "catalyst_mass": {
    "value": 0.3,
    "unit": "g",
    "qualifier": "=",
    "location": "SI Experimental section 1.2",
    "page": 2
   },
   "total_flow": {
    "value": null,
    "unit": null,
    "qualifier": null,
    "location": null,
    "page": null
   },
   "time_on_stream": {
    "value": null,
    "unit": null,
    "qualifier": null,
    "location": null,
    "page": null
   },
   "outlet_nh3": {
    "value": null,
    "unit": null,
    "qualifier": null,
    "location": null,
    "page": null
   },
   "rate": {
    "value": 0.031,
    "unit": "mmol NH3 h-1 m-2",
    "qualifier": "~",
    "location": "SI Figure S1 y-axis, 'Specific rate'",
    "page": 3
   },
   "rate_basis": "per_m2",
   "tof": {
    "value": null,
    "unit": null,
    "qualifier": null,
    "location": null,
    "page": null
   },
   "tof_basis": null,
   "operation_mode": "steady_thermal_catalytic",
   "data_source_type": "figure",
   "primary_location": "SI Figure S1",
   "primary_page": 3,
   "notes": "Rate normalized with respect to BET surface area."
  },
  {
   "entry_label": "SI Fig S1 Co/CeO2 425 °C",
   "catalyst_name": "Co/CeO2",
   "composition": "Co content 18.4%",
   "active_metal": "Co",
   "metal_loading": {
    "value": 18.4,
    "unit": "%",
    "qualifier": "=",
    "location": "SI Table S1",
    "page": 9
   },
   "components": [
    {
     "component": "Co",
     "role": "active_metal",
     "loading": {
      "value": 18.4,
      "unit": "%",
      "qualifier": "=",
      "location": "SI Table S1",
      "page": 9
     }
    },
    {
     "component": "CeO2",
     "role": "support",
     "loading": {
      "value": null,
      "unit": null,
      "qualifier": null,
      "location": null,
      "page": null
     }
    }
   ],
   "support": "CeO2",
   "promoters": [],
   "preparation": "Comparison sample obtained by heat treatment at 500 °C for 6 h.",
   "temperature": {
    "value": 425,
    "unit": "°C",
    "qualifier": "~",
    "location": "SI Figure S1 x-axis",
    "page": 3
   },
   "pressure": {
    "value": 1,
    "unit": "MPa",
    "qualifier": "=",
    "location": "SI Experimental section 1.2",
    "page": 2
   },
   "h2_n2_ratio": {
    "value": 3,
    "unit": null,
    "qualifier": "=",
    "location": "SI Experimental section 1.2; computed from printed N2:H2 = 1:3",
    "page": 2
   },
   "feed_composition": "N2:H2 = 1:3",
   "space_velocity": {
    "value": 70000,
    "unit": "h-1",
    "qualifier": "=",
    "location": "SI Experimental section 1.2",
    "page": 2
   },
   "space_velocity_basis": "per_volume_catalyst",
   "catalyst_mass": {
    "value": 0.3,
    "unit": "g",
    "qualifier": "=",
    "location": "SI Experimental section 1.2",
    "page": 2
   },
   "total_flow": {
    "value": null,
    "unit": null,
    "qualifier": null,
    "location": null,
    "page": null
   },
   "time_on_stream": {
    "value": null,
    "unit": null,
    "qualifier": null,
    "location": null,
    "page": null
   },
   "outlet_nh3": {
    "value": null,
    "unit": null,
    "qualifier": null,
    "location": null,
    "page": null
   },
   "rate": {
    "value": 0.058,
    "unit": "mmol NH3 h-1 m-2",
    "qualifier": "~",
    "location": "SI Figure S1 y-axis, 'Specific rate'",
    "page": 3
   },
   "rate_basis": "per_m2",
   "tof": {
    "value": null,
    "unit": null,
    "qualifier": null,
    "location": null,
    "page": null
   },
   "tof_basis": null,
   "operation_mode": "steady_thermal_catalytic",
   "data_source_type": "figure",
   "primary_location": "SI Figure S1",
   "primary_page": 3,
   "notes": "Rate normalized with respect to BET surface area."
  },
  {
   "entry_label": "SI Fig S1 Co/CeO2-D-400 360 °C",
   "catalyst_name": "Co/CeO2-D-400",
   "composition": "Co content 18.2%",
   "active_metal": "Co",
   "metal_loading": {
    "value": 18.2,
    "unit": "%",
    "qualifier": "=",
    "location": "SI Table S1",
    "page": 9
   },
   "components": [
    {
     "component": "Co",
     "role": "active_metal",
     "loading": {
      "value": 18.2,
      "unit": "%",
      "qualifier": "=",
      "location": "SI Table S1",
      "page": 9
     }
    },
    {
     "component": "CeO2",
     "role": "support",
     "loading": {
      "value": null,
      "unit": null,
      "qualifier": null,
      "location": null,
      "page": null
     }
    }
   ],
   "support": "CeO2",
   "promoters": [],
   "preparation": "Co/CeO2@dopamine treated in N2 at 400 °C for 4 h, then calcined in 10%O2/Ar at 500 °C for 6 h.",
   "temperature": {
    "value": 360,
    "unit": "°C",
    "qualifier": "~",
    "location": "SI Figure S1 x-axis",
    "page": 3
   },
   "pressure": {
    "value": 1,
    "unit": "MPa",
    "qualifier": "=",
    "location": "SI Experimental section 1.2",
    "page": 2
   },
   "h2_n2_ratio": {
    "value": 3,
    "unit": null,
    "qualifier": "=",
    "location": "SI Experimental section 1.2; computed from printed N2:H2 = 1:3",
    "page": 2
   },
   "feed_composition": "N2:H2 = 1:3",
   "space_velocity": {
    "value": 70000,
    "unit": "h-1",
    "qualifier": "=",
    "location": "SI Experimental section 1.2",
    "page": 2
   },
   "space_velocity_basis": "per_volume_catalyst",
   "catalyst_mass": {
    "value": 0.3,
    "unit": "g",
    "qualifier": "=",
    "location": "SI Experimental section 1.2",
    "page": 2
   },
   "total_flow": {
    "value": null,
    "unit": null,
    "qualifier": null,
    "location": null,
    "page": null
   },
   "time_on_stream": {
    "value": null,
    "unit": null,
    "qualifier": null,
    "location": null,
    "page": null
   },
   "outlet_nh3": {
    "value": null,
    "unit": null,
    "qualifier": null,
    "location": null,
    "page": null
   },
   "rate": {
    "value": 0.06,
    "unit": "mmol NH3 h-1 m-2",
    "qualifier": "~",
    "location": "SI Figure S1 y-axis, 'Specific rate'",
    "page": 3
   },
   "rate_basis": "per_m2",
   "tof": {
    "value": null,
    "unit": null,
    "qualifier": null,
    "location": null,
    "page": null
   },
   "tof_basis": null,
   "operation_mode": "steady_thermal_catalytic",
   "data_source_type": "figure",
   "primary_location": "SI Figure S1",
   "primary_page": 3,
   "notes": "Rate normalized with respect to BET surface area."
  },
  {
   "entry_label": "SI Fig S1 Co/CeO2-D-400 370 °C",
   "catalyst_name": "Co/CeO2-D-400",
   "composition": "Co content 18.2%",
   "active_metal": "Co",
   "metal_loading": {
    "value": 18.2,
    "unit": "%",
    "qualifier": "=",
    "location": "SI Table S1",
    "page": 9
   },
   "components": [
    {
     "component": "Co",
     "role": "active_metal",
     "loading": {
      "value": 18.2,
      "unit": "%",
      "qualifier": "=",
      "location": "SI Table S1",
      "page": 9
     }
    },
    {
     "component": "CeO2",
     "role": "support",
     "loading": {
      "value": null,
      "unit": null,
      "qualifier": null,
      "location": null,
      "page": null
     }
    }
   ],
   "support": "CeO2",
   "promoters": [],
   "preparation": "Co/CeO2@dopamine treated in N2 at 400 °C for 4 h, then calcined in 10%O2/Ar at 500 °C for 6 h.",
   "temperature": {
    "value": 370,
    "unit": "°C",
    "qualifier": "~",
    "location": "SI Figure S1 x-axis",
    "page": 3
   },
   "pressure": {
    "value": 1,
    "unit": "MPa",
    "qualifier": "=",
    "location": "SI Experimental section 1.2",
    "page": 2
   },
   "h2_n2_ratio": {
    "value": 3,
    "unit": null,
    "qualifier": "=",
    "location": "SI Experimental section 1.2; computed from printed N2:H2 = 1:3",
    "page": 2
   },
   "feed_composition": "N2:H2 = 1:3",
   "space_velocity": {
    "value": 70000,
    "unit": "h-1",
    "qualifier": "=",
    "location": "SI Experimental section 1.2",
    "page": 2
   },
   "space_velocity_basis": "per_volume_catalyst",
   "catalyst_mass": {
    "value": 0.3,
    "unit": "g",
    "qualifier": "=",
    "location": "SI Experimental section 1.2",
    "page": 2
   },
   "total_flow": {
    "value": null,
    "unit": null,
    "qualifier": null,
    "location": null,
    "page": null
   },
   "time_on_stream": {
    "value": null,
    "unit": null,
    "qualifier": null,
    "location": null,
    "page": null
   },
   "outlet_nh3": {
    "value": null,
    "unit": null,
    "qualifier": null,
    "location": null,
    "page": null
   },
   "rate": {
    "value": 0.07,
    "unit": "mmol NH3 h-1 m-2",
    "qualifier": "~",
    "location": "SI Figure S1 y-axis, 'Specific rate'",
    "page": 3
   },
   "rate_basis": "per_m2",
   "tof": {
    "value": null,
    "unit": null,
    "qualifier": null,
    "location": null,
    "page": null
   },
   "tof_basis": null,
   "operation_mode": "steady_thermal_catalytic",
   "data_source_type": "figure",
   "primary_location": "SI Figure S1",
   "primary_page": 3,
   "notes": "Rate normalized with respect to BET surface area."
  },
  {
   "entry_label": "SI Fig S1 Co/CeO2-D-400 380 °C",
   "catalyst_name": "Co/CeO2-D-400",
   "composition": "Co content 18.2%",
   "active_metal": "Co",
   "metal_loading": {
    "value": 18.2,
    "unit": "%",
    "qualifier": "=",
    "location": "SI Table S1",
    "page": 9
   },
   "components": [
    {
     "component": "Co",
     "role": "active_metal",
     "loading": {
      "value": 18.2,
      "unit": "%",
      "qualifier": "=",
      "location": "SI Table S1",
      "page": 9
     }
    },
    {
     "component": "CeO2",
     "role": "support",
     "loading": {
      "value": null,
      "unit": null,
      "qualifier": null,
      "location": null,
      "page": null
     }
    }
   ],
   "support": "CeO2",
   "promoters": [],
   "preparation": "Co/CeO2@dopamine treated in N2 at 400 °C for 4 h, then calcined in 10%O2/Ar at 500 °C for 6 h.",
   "temperature": {
    "value": 380,
    "unit": "°C",
    "qualifier": "~",
    "location": "SI Figure S1 x-axis",
    "page": 3
   },
   "pressure": {
    "value": 1,
    "unit": "MPa",
    "qualifier": "=",
    "location": "SI Experimental section 1.2",
    "page": 2
   },
   "h2_n2_ratio": {
    "value": 3,
    "unit": null,
    "qualifier": "=",
    "location": "SI Experimental section 1.2; computed from printed N2:H2 = 1:3",
    "page": 2
   },
   "feed_composition": "N2:H2 = 1:3",
   "space_velocity": {
    "value": 70000,
    "unit": "h-1",
    "qualifier": "=",
    "location": "SI Experimental section 1.2",
    "page": 2
   },
   "space_velocity_basis": "per_volume_catalyst",
   "catalyst_mass": {
    "value": 0.3,
    "unit": "g",
    "qualifier": "=",
    "location": "SI Experimental section 1.2",
    "page": 2
   },
   "total_flow": {
    "value": null,
    "unit": null,
    "qualifier": null,
    "location": null,
    "page": null
   },
   "time_on_stream": {
    "value": null,
    "unit": null,
    "qualifier": null,
    "location": null,
    "page": null
   },
   "outlet_nh3": {
    "value": null,
    "unit": null,
    "qualifier": null,
    "location": null,
    "page": null
   },
   "rate": {
    "value": 0.083,
    "unit": "mmol NH3 h-1 m-2",
    "qualifier": "~",
    "location": "SI Figure S1 y-axis, 'Specific rate'",
    "page": 3
   },
   "rate_basis": "per_m2",
   "tof": {
    "value": null,
    "unit": null,
    "qualifier": null,
    "location": null,
    "page": null
   },
   "tof_basis": null,
   "operation_mode": "steady_thermal_catalytic",
   "data_source_type": "figure",
   "primary_location": "SI Figure S1",
   "primary_page": 3,
   "notes": "Rate normalized with respect to BET surface area."
  },
  {
   "entry_label": "SI Fig S1 Co/CeO2-D-400 390 °C",
   "catalyst_name": "Co/CeO2-D-400",
   "composition": "Co content 18.2%",
   "active_metal": "Co",
   "metal_loading": {
    "value": 18.2,
    "unit": "%",
    "qualifier": "=",
    "location": "SI Table S1",
    "page": 9
   },
   "components": [
    {
     "component": "Co",
     "role": "active_metal",
     "loading": {
      "value": 18.2,
      "unit": "%",
      "qualifier": "=",
      "location": "SI Table S1",
      "page": 9
     }
    },
    {
     "component": "CeO2",
     "role": "support",
     "loading": {
      "value": null,
      "unit": null,
      "qualifier": null,
      "location": null,
      "page": null
     }
    }
   ],
   "support": "CeO2",
   "promoters": [],
   "preparation": "Co/CeO2@dopamine treated in N2 at 400 °C for 4 h, then calcined in 10%O2/Ar at 500 °C for 6 h.",
   "temperature": {
    "value": 390,
    "unit": "°C",
    "qualifier": "~",
    "location": "SI Figure S1 x-axis",
    "page": 3
   },
   "pressure": {
    "value": 1,
    "unit": "MPa",
    "qualifier": "=",
    "location": "SI Experimental section 1.2",
    "page": 2
   },
   "h2_n2_ratio": {
    "value": 3,
    "unit": null,
    "qualifier": "=",
    "location": "SI Experimental section 1.2; computed from printed N2:H2 = 1:3",
    "page": 2
   },
   "feed_composition": "N2:H2 = 1:3",
   "space_velocity": {
    "value": 70000,
    "unit": "h-1",
    "qualifier": "=",
    "location": "SI Experimental section 1.2",
    "page": 2
   },
   "space_velocity_basis": "per_volume_catalyst",
   "catalyst_mass": {
    "value": 0.3,
    "unit": "g",
    "qualifier": "=",
    "location": "SI Experimental section 1.2",
    "page": 2
   },
   "total_flow": {
    "value": null,
    "unit": null,
    "qualifier": null,
    "location": null,
    "page": null
   },
   "time_on_stream": {
    "value": null,
    "unit": null,
    "qualifier": null,
    "location": null,
    "page": null
   },
   "outlet_nh3": {
    "value": null,
    "unit": null,
    "qualifier": null,
    "location": null,
    "page": null
   },
   "rate": {
    "value": 0.105,
    "unit": "mmol NH3 h-1 m-2",
    "qualifier": "~",
    "location": "SI Figure S1 y-axis, 'Specific rate'",
    "page": 3
   },
   "rate_basis": "per_m2",
   "tof": {
    "value": null,
    "unit": null,
    "qualifier": null,
    "location": null,
    "page": null
   },
   "tof_basis": null,
   "operation_mode": "steady_thermal_catalytic",
   "data_source_type": "figure",
   "primary_location": "SI Figure S1",
   "primary_page": 3,
   "notes": "Rate normalized with respect to BET surface area."
  },
  {
   "entry_label": "SI Fig S1 Co/CeO2-D-400 400 °C",
   "catalyst_name": "Co/CeO2-D-400",
   "composition": "Co content 18.2%",
   "active_metal": "Co",
   "metal_loading": {
    "value": 18.2,
    "unit": "%",
    "qualifier": "=",
    "location": "SI Table S1",
    "page": 9
   },
   "components": [
    {
     "component": "Co",
     "role": "active_metal",
     "loading": {
      "value": 18.2,
      "unit": "%",
      "qualifier": "=",
      "location": "SI Table S1",
      "page": 9
     }
    },
    {
     "component": "CeO2",
     "role": "support",
     "loading": {
      "value": null,
      "unit": null,
      "qualifier": null,
      "location": null,
      "page": null
     }
    }
   ],
   "support": "CeO2",
   "promoters": [],
   "preparation": "Co/CeO2@dopamine treated in N2 at 400 °C for 4 h, then calcined in 10%O2/Ar at 500 °C for 6 h.",
   "temperature": {
    "value": 400,
    "unit": "°C",
    "qualifier": "~",
    "location": "SI Figure S1 x-axis",
    "page": 3
   },
   "pressure": {
    "value": 1,
    "unit": "MPa",
    "qualifier": "=",
    "location": "SI Experimental section 1.2",
    "page": 2
   },
   "h2_n2_ratio": {
    "value": 3,
    "unit": null,
    "qualifier": "=",
    "location": "SI Experimental section 1.2; computed from printed N2:H2 = 1:3",
    "page": 2
   },
   "feed_composition": "N2:H2 = 1:3",
   "space_velocity": {
    "value": 70000,
    "unit": "h-1",
    "qualifier": "=",
    "location": "SI Experimental section 1.2",
    "page": 2
   },
   "space_velocity_basis": "per_volume_catalyst",
   "catalyst_mass": {
    "value": 0.3,
    "unit": "g",
    "qualifier": "=",
    "location": "SI Experimental section 1.2",
    "page": 2
   },
   "total_flow": {
    "value": null,
    "unit": null,
    "qualifier": null,
    "location": null,
    "page": null
   },
   "time_on_stream": {
    "value": null,
    "unit": null,
    "qualifier": null,
    "location": null,
    "page": null
   },
   "outlet_nh3": {
    "value": null,
    "unit": null,
    "qualifier": null,
    "location": null,
    "page": null
   },
   "rate": {
    "value": 0.128,
    "unit": "mmol NH3 h-1 m-2",
    "qualifier": "~",
    "location": "SI Figure S1 y-axis, 'Specific rate'",
    "page": 3
   },
   "rate_basis": "per_m2",
   "tof": {
    "value": null,
    "unit": null,
    "qualifier": null,
    "location": null,
    "page": null
   },
   "tof_basis": null,
   "operation_mode": "steady_thermal_catalytic",
   "data_source_type": "figure",
   "primary_location": "SI Figure S1",
   "primary_page": 3,
   "notes": "Rate normalized with respect to BET surface area."
  },
  {
   "entry_label": "SI Fig S1 Co/CeO2-D-400 425 °C",
   "catalyst_name": "Co/CeO2-D-400",
   "composition": "Co content 18.2%",
   "active_metal": "Co",
   "metal_loading": {
    "value": 18.2,
    "unit": "%",
    "qualifier": "=",
    "location": "SI Table S1",
    "page": 9
   },
   "components": [
    {
     "component": "Co",
     "role": "active_metal",
     "loading": {
      "value": 18.2,
      "unit": "%",
      "qualifier": "=",
      "location": "SI Table S1",
      "page": 9
     }
    },
    {
     "component": "CeO2",
     "role": "support",
     "loading": {
      "value": null,
      "unit": null,
      "qualifier": null,
      "location": null,
      "page": null
     }
    }
   ],
   "support": "CeO2",
   "promoters": [],
   "preparation": "Co/CeO2@dopamine treated in N2 at 400 °C for 4 h, then calcined in 10%O2/Ar at 500 °C for 6 h.",
   "temperature": {
    "value": 425,
    "unit": "°C",
    "qualifier": "~",
    "location": "SI Figure S1 x-axis",
    "page": 3
   },
   "pressure": {
    "value": 1,
    "unit": "MPa",
    "qualifier": "=",
    "location": "SI Experimental section 1.2",
    "page": 2
   },
   "h2_n2_ratio": {
    "value": 3,
    "unit": null,
    "qualifier": "=",
    "location": "SI Experimental section 1.2; computed from printed N2:H2 = 1:3",
    "page": 2
   },
   "feed_composition": "N2:H2 = 1:3",
   "space_velocity": {
    "value": 70000,
    "unit": "h-1",
    "qualifier": "=",
    "location": "SI Experimental section 1.2",
    "page": 2
   },
   "space_velocity_basis": "per_volume_catalyst",
   "catalyst_mass": {
    "value": 0.3,
    "unit": "g",
    "qualifier": "=",
    "location": "SI Experimental section 1.2",
    "page": 2
   },
   "total_flow": {
    "value": null,
    "unit": null,
    "qualifier": null,
    "location": null,
    "page": null
   },
   "time_on_stream": {
    "value": null,
    "unit": null,
    "qualifier": null,
    "location": null,
    "page": null
   },
   "outlet_nh3": {
    "value": null,
    "unit": null,
    "qualifier": null,
    "location": null,
    "page": null
   },
   "rate": {
    "value": 0.171,
    "unit": "mmol NH3 h-1 m-2",
    "qualifier": "~",
    "location": "SI Figure S1 y-axis, 'Specific rate'",
    "page": 3
   },
   "rate_basis": "per_m2",
   "tof": {
    "value": null,
    "unit": null,
    "qualifier": null,
    "location": null,
    "page": null
   },
   "tof_basis": null,
   "operation_mode": "steady_thermal_catalytic",
   "data_source_type": "figure",
   "primary_location": "SI Figure S1",
   "primary_page": 3,
   "notes": "Rate normalized with respect to BET surface area."
  },
  {
   "entry_label": "SI Fig S1 Co/CeO2-D-500 360 °C",
   "catalyst_name": "Co/CeO2-D-500",
   "composition": "Co content 18.8%",
   "active_metal": "Co",
   "metal_loading": {
    "value": 18.8,
    "unit": "%",
    "qualifier": "=",
    "location": "SI Table S1",
    "page": 9
   },
   "components": [
    {
     "component": "Co",
     "role": "active_metal",
     "loading": {
      "value": 18.8,
      "unit": "%",
      "qualifier": "=",
      "location": "SI Table S1",
      "page": 9
     }
    },
    {
     "component": "CeO2",
     "role": "support",
     "loading": {
      "value": null,
      "unit": null,
      "qualifier": null,
      "location": null,
      "page": null
     }
    }
   ],
   "support": "CeO2",
   "promoters": [],
   "preparation": "Co/CeO2@dopamine treated in N2 at 500 °C for 4 h, then calcined in 10%O2/Ar at 500 °C for 6 h.",
   "temperature": {
    "value": 360,
    "unit": "°C",
    "qualifier": "~",
    "location": "SI Figure S1 x-axis",
    "page": 3
   },
   "pressure": {
    "value": 1,
    "unit": "MPa",
    "qualifier": "=",
    "location": "SI Experimental section 1.2",
    "page": 2
   },
   "h2_n2_ratio": {
    "value": 3,
    "unit": null,
    "qualifier": "=",
    "location": "SI Experimental section 1.2; computed from printed N2:H2 = 1:3",
    "page": 2
   },
   "feed_composition": "N2:H2 = 1:3",
   "space_velocity": {
    "value": 70000,
    "unit": "h-1",
    "qualifier": "=",
    "location": "SI Experimental section 1.2",
    "page": 2
   },
   "space_velocity_basis": "per_volume_catalyst",
   "catalyst_mass": {
    "value": 0.3,
    "unit": "g",
    "qualifier": "=",
    "location": "SI Experimental section 1.2",
    "page": 2
   },
   "total_flow": {
    "value": null,
    "unit": null,
    "qualifier": null,
    "location": null,
    "page": null
   },
   "time_on_stream": {
    "value": null,
    "unit": null,
    "qualifier": null,
    "location": null,
    "page": null
   },
   "outlet_nh3": {
    "value": null,
    "unit": null,
    "qualifier": null,
    "location": null,
    "page": null
   },
   "rate": {
    "value": 0.085,
    "unit": "mmol NH3 h-1 m-2",
    "qualifier": "~",
    "location": "SI Figure S1 y-axis, 'Specific rate'",
    "page": 3
   },
   "rate_basis": "per_m2",
   "tof": {
    "value": null,
    "unit": null,
    "qualifier": null,
    "location": null,
    "page": null
   },
   "tof_basis": null,
   "operation_mode": "steady_thermal_catalytic",
   "data_source_type": "figure",
   "primary_location": "SI Figure S1",
   "primary_page": 3,
   "notes": "Rate normalized with respect to BET surface area."
  },
  {
   "entry_label": "SI Fig S1 Co/CeO2-D-500 370 °C",
   "catalyst_name": "Co/CeO2-D-500",
   "composition": "Co content 18.8%",
   "active_metal": "Co",
   "metal_loading": {
    "value": 18.8,
    "unit": "%",
    "qualifier": "=",
    "location": "SI Table S1",
    "page": 9
   },
   "components": [
    {
     "component": "Co",
     "role": "active_metal",
     "loading": {
      "value": 18.8,
      "unit": "%",
      "qualifier": "=",
      "location": "SI Table S1",
      "page": 9
     }
    },
    {
     "component": "CeO2",
     "role": "support",
     "loading": {
      "value": null,
      "unit": null,
      "qualifier": null,
      "location": null,
      "page": null
     }
    }
   ],
   "support": "CeO2",
   "promoters": [],
   "preparation": "Co/CeO2@dopamine treated in N2 at 500 °C for 4 h, then calcined in 10%O2/Ar at 500 °C for 6 h.",
   "temperature": {
    "value": 370,
    "unit": "°C",
    "qualifier": "~",
    "location": "SI Figure S1 x-axis",
    "page": 3
   },
   "pressure": {
    "value": 1,
    "unit": "MPa",
    "qualifier": "=",
    "location": "SI Experimental section 1.2",
    "page": 2
   },
   "h2_n2_ratio": {
    "value": 3,
    "unit": null,
    "qualifier": "=",
    "location": "SI Experimental section 1.2; computed from printed N2:H2 = 1:3",
    "page": 2
   },
   "feed_composition": "N2:H2 = 1:3",
   "space_velocity": {
    "value": 70000,
    "unit": "h-1",
    "qualifier": "=",
    "location": "SI Experimental section 1.2",
    "page": 2
   },
   "space_velocity_basis": "per_volume_catalyst",
   "catalyst_mass": {
    "value": 0.3,
    "unit": "g",
    "qualifier": "=",
    "location": "SI Experimental section 1.2",
    "page": 2
   },
   "total_flow": {
    "value": null,
    "unit": null,
    "qualifier": null,
    "location": null,
    "page": null
   },
   "time_on_stream": {
    "value": null,
    "unit": null,
    "qualifier": null,
    "location": null,
    "page": null
   },
   "outlet_nh3": {
    "value": null,
    "unit": null,
    "qualifier": null,
    "location": null,
    "page": null
   },
   "rate": {
    "value": 0.105,
    "unit": "mmol NH3 h-1 m-2",
    "qualifier": "~",
    "location": "SI Figure S1 y-axis, 'Specific rate'",
    "page": 3
   },
   "rate_basis": "per_m2",
   "tof": {
    "value": null,
    "unit": null,
    "qualifier": null,
    "location": null,
    "page": null
   },
   "tof_basis": null,
   "operation_mode": "steady_thermal_catalytic",
   "data_source_type": "figure",
   "primary_location": "SI Figure S1",
   "primary_page": 3,
   "notes": "Rate normalized with respect to BET surface area."
  },
  {
   "entry_label": "SI Fig S1 Co/CeO2-D-500 380 °C",
   "catalyst_name": "Co/CeO2-D-500",
   "composition": "Co content 18.8%",
   "active_metal": "Co",
   "metal_loading": {
    "value": 18.8,
    "unit": "%",
    "qualifier": "=",
    "location": "SI Table S1",
    "page": 9
   },
   "components": [
    {
     "component": "Co",
     "role": "active_metal",
     "loading": {
      "value": 18.8,
      "unit": "%",
      "qualifier": "=",
      "location": "SI Table S1",
      "page": 9
     }
    },
    {
     "component": "CeO2",
     "role": "support",
     "loading": {
      "value": null,
      "unit": null,
      "qualifier": null,
      "location": null,
      "page": null
     }
    }
   ],
   "support": "CeO2",
   "promoters": [],
   "preparation": "Co/CeO2@dopamine treated in N2 at 500 °C for 4 h, then calcined in 10%O2/Ar at 500 °C for 6 h.",
   "temperature": {
    "value": 380,
    "unit": "°C",
    "qualifier": "~",
    "location": "SI Figure S1 x-axis",
    "page": 3
   },
   "pressure": {
    "value": 1,
    "unit": "MPa",
    "qualifier": "=",
    "location": "SI Experimental section 1.2",
    "page": 2
   },
   "h2_n2_ratio": {
    "value": 3,
    "unit": null,
    "qualifier": "=",
    "location": "SI Experimental section 1.2; computed from printed N2:H2 = 1:3",
    "page": 2
   },
   "feed_composition": "N2:H2 = 1:3",
   "space_velocity": {
    "value": 70000,
    "unit": "h-1",
    "qualifier": "=",
    "location": "SI Experimental section 1.2",
    "page": 2
   },
   "space_velocity_basis": "per_volume_catalyst",
   "catalyst_mass": {
    "value": 0.3,
    "unit": "g",
    "qualifier": "=",
    "location": "SI Experimental section 1.2",
    "page": 2
   },
   "total_flow": {
    "value": null,
    "unit": null,
    "qualifier": null,
    "location": null,
    "page": null
   },
   "time_on_stream": {
    "value": null,
    "unit": null,
    "qualifier": null,
    "location": null,
    "page": null
   },
   "outlet_nh3": {
    "value": null,
    "unit": null,
    "qualifier": null,
    "location": null,
    "page": null
   },
   "rate": {
    "value": 0.132,
    "unit": "mmol NH3 h-1 m-2",
    "qualifier": "~",
    "location": "SI Figure S1 y-axis, 'Specific rate'",
    "page": 3
   },
   "rate_basis": "per_m2",
   "tof": {
    "value": null,
    "unit": null,
    "qualifier": null,
    "location": null,
    "page": null
   },
   "tof_basis": null,
   "operation_mode": "steady_thermal_catalytic",
   "data_source_type": "figure",
   "primary_location": "SI Figure S1",
   "primary_page": 3,
   "notes": "Rate normalized with respect to BET surface area."
  },
  {
   "entry_label": "SI Fig S1 Co/CeO2-D-500 390 °C",
   "catalyst_name": "Co/CeO2-D-500",
   "composition": "Co content 18.8%",
   "active_metal": "Co",
   "metal_loading": {
    "value": 18.8,
    "unit": "%",
    "qualifier": "=",
    "location": "SI Table S1",
    "page": 9
   },
   "components": [
    {
     "component": "Co",
     "role": "active_metal",
     "loading": {
      "value": 18.8,
      "unit": "%",
      "qualifier": "=",
      "location": "SI Table S1",
      "page": 9
     }
    },
    {
     "component": "CeO2",
     "role": "support",
     "loading": {
      "value": null,
